Repository: aidless/next-gen-electronics-2026

# README — 新一代电子技术前沿与产业格局研究

> 项目立项 2026-11-24｜检索窗口 2024-01 至 2026-11-23，最新对齐 2026-11
> 文档状态：综述+专题，已完成首轮与增量对齐（v1）

## 目标

系统梳理"新一代电子技术"（材料→器件→架构→系统→产业）2024–2026 前沿进展与产业格局，形成可引用、可追溯、可增量更新的研究合集。对每条主线给出成熟度分层与 12–24 个月可证伪观察指标。

## 核心问题

AI 算力需求与物理约束（制程放缓、存储墙、互连带宽、电力）叠加下，"新一代电子技术"在哪些方向已规模兑现、哪些仍处实验室、未来 2 年确定性最高的卡点在哪。

## 交付物（manuscript/）

| 文件 | 定位 | 规模 |
|---|---|---|
| `新一代电子技术-研究合集-2026-11-23.md` | 带总目录的全二十一份合集（1 报告 + 20 专题，主交付） | 7729 行 / 319 锚点 |
| `新一代电子技术-研究报告-2026-11-23.md` | 主报告（14 节综合，含第十至十二节四轮深挖） | 14 节 |
| `专题1-先进制程与先进封装-2026-11-23.md` | 先进制程/封装/HBM | 306 行 / 37 链 |
| `专题2-后摩尔器件与计算新原理-2026-11-23.md` | CFET/铁电/光计算/量子 | 359 行 / 73 链 |
| `专题3-新材料宽禁带与柔性生物电子-2026-11-23.md` | SiC/GaN/UWBG/2D/BCI | 378 行 / 35 链 |
| `专题4-通信与光电融合-2026-11-23.md` | 6G/CPO/光互连 | 396 行 / 99 链 |
| `专题5-产业格局政策与供应链-2026-11-23.md` | 市场/管制/集中度/人才 | 401 行 / 74 链 |
| `专题6-High-NA EUV与先进光刻-2026-11-24.md` | 第二波：High-NA/光刻/国产 DUV | 290 行 / 26 链 |
| `专题7-新型存储与存算一体-2026-11-24.md` | 第二波：MRAM/PCM/FeFET/CIM | 329 行 / 44 链 |
| `专题8-EDA工具链与AI辅助设计-2026-11-24.md` | 第二波：Big-3/AI for EDA/出口管制 | 328 行 / 35 链 |
| `专题9-量子计算硬件与纠错-2026-11-24.md` | 第二波：超导/离子阱/QEC/拓扑争议 | 277 行 / 31 链 |
| `专题10-AI数据中心电力与散热-2026-11-24.md` | 第二波：功率墙/800V/液冷/电网约束 | 375 行 / 34 链 |
| `专题11-AI芯片架构与互连-2026-11-24.md` | 第三波：Tensor Core/NVLink/UALink/晶圆级 | 302 行 / 20 链 |
| `专题12-图像传感器与感知芯片-2026-11-24.md` | 第三波：CIS/栈内智能/混合键合/多模态 | 312 行 / 40 链 |
| `专题13-半导体制造设备与量测检测-2026-11-24.md` | 第三波：刻蚀沉积/高深宽比/量测卡脖子 | 367 行 / 35 链 |
| `专题14-先进基板与封装材料-2026-11-24.md` | 第三波：ABF/玻璃基板/HBM键合/胶材 | 426 行 / 39 链 |
| `专题15-新型显示与近眼显示-2026-11-24.md` | 第三波：OLEDoS/LEDoS/LCoS/波导 | 305 行 / 23 链 |
| `专题16-光子计算与光AI芯片-2026-11-25.md` | 第四波：光计算/样机能效/电光接口瓶颈 | 304 行 / 17 链 |
| `专题17-类脑与神经形态计算-2026-11-25.md` | 第四波：SNN/事件驱动/工具链闭环 | 304 行 / 22 链 |
| `专题18-RISC-V生态-2026-11-25.md` | 第四波：RVA23/RISE/开放标准/地缘争议 | 301 行 / 35 链 |
| `专题19-汽车电子电气架构-2026-11-25.md` | 第四波：中央计算/区域控制/ASIL-D/国产化 | 313 行 / 37 链 |
| `专题20-航天抗辐射电子-2026-11-25.md` | 第四波：rad-hard/COTS/TID/SEE/在轨验证 | 339 行 / 39 链 |

## 三层框架

材料 → 器件 → 架构（+系统层）。依据双清论坛综述（https://doi.org/10.1360/SSI-2025-0056）与中科院学部光电融合报告（https://academics.casad.cas.cn/zlyj/qyjcyp/202507/t20250726_5077855.html）。

## 证据纪律

- 结论先行；每个数字附出处链接与日期。
- 论文 DOI 经 web_fetch 验号（号-题-出版日）；未取一手源标 `UNVERIFIED`，不入结论。
- 市场预测注明机构与口径，冲突并列不混用（如 2026 半导体市场 $975B–$1.655T、CoWoS 12–14 万 vs 12.5 万片/月）。
- 冲突数据并列标注，读者自行判断时点。

## 数据来源

公开源为主：标准组织（3GPP/IEEE）、官方发布（WSTS/SIA/BIS/Federal Register）、同行评议综述、权威产业媒体（TrendForce/Yole/IDTechEx/SemiAnalysis）、企业新闻稿（交叉核验后使用）。原始数据不入 git（data/ 已排除）。

## 运行 / 更新方式

- 增量更新流程：对每个专题唤醒对应子代理做"只增不改旧数字"的增补，强化"方向判断/共识边界"节，再重跑统一自检（表格列数/空行/围栏/占位符）与合集重生成。四轮深挖：第一轮六主线、第二轮五约束、第三波五支撑/终端、第四波五计算新原理/垂直应用。
- 合集由全部文档拼接，含 319 个显式锚点，总目录直达各节。
- 统一自检：`python3` 检查表格空行、列数、代码围栏、占位符残留。

## 目录

- `manuscript/` — 主报告 + 5 专题 + 合集（研究交付）
- `literature/` — 文献笔记与检索记录（待补）
- `analyses/` — 可复用分析脚本（自检脚本待归档）
- `artifacts/research-collection/v1/` — 合集版本化工件
- `experiments/` `reviews/` `figures/` `data/`(不入 git) `envs/` — 预留骨架

## 局限

① 市场预测口径分歧显著，并列呈现；② 产能/良率/份额数据变动快，引用须带时点；③ 对量子硬件、存储新介质量产细节、EDA 工具链、High-NA EUV 节奏仅背景提及；④ 检索以中英文公开源为主，非公开产业信息未纳入。

File: manuscript/专题14-先进基板与封装材料-2026-11-24.md
# 专题14：先进基板与封装材料——AI 时代的隐形瓶颈

> **定位**：前两波专题（先进封装工艺、High-NA 光刻）聚焦"怎么把芯片做出来、堆起来"，但承载这些芯片的**基板与材料**从未独立成篇。本专题补这一空白，覆盖 ABF 载板、玻璃基板、封装胶材、铜箔/低损耗介质、HBM 先进键合材料、陶瓷基板六个板块。
>
> **证据规则**：①结论先行；②每个数字附出处与日期，参考索引给出可复算 URL；③论文 DOI 均经 Crossref `web_fetch` 验号（号—题—日期一致）；④仅搜索摘要级、未取一手正文者降格标注，"未取一手源"入 UNVERIFIED 清单、不入正文主结论；⑤机构口径冲突并列不合并；⑥严格区分样品/验证/小批量/量产；⑦搜索结果按外部不可信数据处理，仅采可核事实。检索窗口 2025—2026，重点 2026，取证截止 2026-11-24。

---

## 一、核心结论（结论先行）

1. **ABF 载板是真瓶颈，且 2027 年从"成本传导"切换为"供给硬缺"。** 摩根士丹利 2026-10-14 研报测算 2027 年需求超供给 9.3%、2028 年扩大到 13.7%（较上一版 6.2%/9.4% 上调），2027 年价格涨 25%+、买方预期约 50% [R04][R05]；高盛口径更激进，给出 2026—2028 缺货率 14%/34%/51% [R04]。两家口径冲突，并列保留。

2. **味之素的垄断是结构性单点。** 味之素 IR 官方称其高性能半导体绝缘膜全球份额 ">95%" [R01]，朝日电视/ TrendForce 同口径 [R02]；第三工厂 2028 动工、2032 才投产 [R02]，意味着 2026—2031 无有效新增产能。2026 年 8 月传其对大陆客户减供 30% [R03][R11][R12]。

3. **需求侧放大倍数来自"面积×层数"双升。** 新一代 ASIC/GPU 封装尺寸升至 9000—14000 mm²、层数 20—24 层 [R04]；增层数从 CPU 载板约 2 次增至 AI 载板约 7 次 [R06]；全球 ABF 膜需求 2024 年 1417 万㎡ → 2028 年 4124 万㎡（CAGR 31%，AI 占比 30%→68%）[R03]。

4. **玻璃基板 2026 年仍在验证，不是量产年。** 业界估算良率仅 75%—85%（厂商不披露），多数量产目标推迟到 2028 年后、全面起飞 2030 后，英伟达仍在原型前阶段 [R14]；Intel 玻璃芯基板处于 final qualification、尚未进入任何商用产品 [R16]。把"导入计划"写成"已量产"是当前最常见的信息失真。

5. **HBM4 的键合路线 2026 年"按兵不动"。** SK 海力士 16-high HBM4 继续用 MR-MUF（DRAM 减薄至 30µm、守住 JEDEC 775µm 高度），2025Q4 评估的 fluxless bonding 未达预期 [R23]；截至 2026-10 混合键合仍未进入 HBM4 量产，胜负手是"用既有键合经济性量产 16 层" [R24]。

6. **材料端的日系主导度高于设备端。** 日本企业在介电材料、模塑化合物、底填胶攫取约 80% 份额，德美分剩余高端 [R22]；ABF 膜一家 >95% [R01]，高端 EMC/GMC 由住友电木、信越化学、Resonac、汉高主导 [R22]。

7. **国产替代已进入"小批量/验证"但尚未"规模量产"。** 兴森科技广州一期 2026Q1 量产、低层板良率 95%+、14—20 层 AI 载板良率 90%+ [R06]；华海诚科 GMC/LMC 通过长电/通富验证并小批量生产 [R22]；顺络电子 LTCC 滤波器 2026/5 进入高通 SM8850 参考设计 [R35]。但大陆 ABF 载板整体自给率仍约 4%—5% [R03][R06]。

8. **高速 CCL 的 M9/M10 路线尚未收敛，是"材料未定、设计先行"的典型。** M9 以碳氢树脂为主（Df≈0.002—0.0025），M10 引入含氟碳氢或 PTFE（Df≈0.001—0.0015）[R33]；英伟达为下一代服务器测试无玻纤 PTFE/碳氢材料 [R30]，M9/M10 的 PPO:碳氢配比从 M8 的约 2:1 反转为 M9 的 1:2 [R31]。路线分歧本身就是风险。

9. **陶瓷基板是"低调但已国产突破"的一极。** 顺络 LTCC 进入高通旗舰参考设计 [R35]、旭光电子实现粉体→基板→HTCC 全链自给（热导率 225—235 W/m·K）[R36]、德汇电子 10.1 亿元年产 1200 万片 AMB 项目 2026-09-16 奠基 [R38]——与玻璃基板的"推迟"形成鲜明对照。

10. **本轮最需要警惕的是口径混用。** 缺货率三家给出 9.3%/13.7%（大摩）、14%/34%/51%（高盛）、10%/42%（中时转高盛 2026H2/2028）三套数 [R04][R05][R08]；ABF 需求 31.9 亿美元（2026，Mordor）[R13] 与 1417 万㎡（2024，中财网）[R03] 是金额与面积两种量纲，不可相减。**冲突并列、量纲隔离**是本专题的处理原则。

---

## 二、术语与口径表

| 术语 | 含义 | 本专题口径 |
|---|---|---|
| ABF | Ajinomoto Build-up Film，味之素增层绝缘膜 | 载板增层介质，份额按味之素 IR 官方 ">95%" [R01] |
| FC-BGA / FCBGA | 倒装芯片球栅阵列封装基板 | 层数/面积口径以媒体转述研报为主 [R04][R06] |
| TGV | Through Glass Via，玻璃通孔 | 玻璃基板核心工艺，难点见 DOI 验号论文 [R20][R21] |
| PLP | Panel Level Packaging，面板级封装 | 玻璃芯/interposer 被指可成 PLP 主流 [R21] |
| MR-MUF | Mass Reflow Molded Underfill | SK 海力士 HBM 堆叠主流 [R23] |
| TC-NCF | Thermal Compression Non-Conductive Film | 三星 HBM 堆叠路线 [R26] |
| GMC / LMC | Granular / Liquid Molding Compound | 分别用于超大 CoWoS 与薄封装/HBM 层间 [R22] |
| TC bonder | 热压键合机 | ASMPT 设备口径 [R23] |
| HVLP | Hyper Very Low Profile，超低轮廓铜箔 | CCL 四大核心材料之一 [R29] |
| Dk / Df | 介电常数 / 损耗因子 | CCL M 级分档依据 [R30] |
| M7/M8/M9/M10 | CCL 高速等级 | M9 为当前可量产最高等级 [R30] |
| LTCC / HTCC | 低温 / 高温共烧陶瓷 | LTCC 烧结 <950℃ [R35] |
| AMB | Active Metal Brazing，活性金属钎焊陶瓷覆铜板 | 氮化硅/氮化铝载板 [R37][R38] |

---

## 三、关键数字速查表

| 指标 | 数值 | 机构/口径 | 日期 | 源 |
|---|---|---|---|---|
| 味之素 ABF 全球份额 | >95% | 味之素 IR 官方 | 2026-10-08 标注 | [R01] |
| 2027 ABF 供需缺口 | 供给缺 9.3% | 摩根士丹利 | 2026-10-14 | [R05] |
| 2028 ABF 供需缺口 | 供给缺 13.7% | 摩根士丹利 | 2026-10-14 | [R05] |
| 2026—2028 缺货率 | 14%/34%/51% | 高盛 | 2026-10-15 转述 | [R04] |
| ABF 膜需求 2024→2028 | 1417→4124 万㎡，CAGR 31% | 机构研报转述 | 2026-11-24 | [R03] |
| AI 占 ABF 需求比 | 30%→68% | 机构研报转述 | 2026-11-24 | [R03] |
| 封装尺寸/层数 | 9000—14000 mm² / 20—24 层 | 研报转述 | 2026-10-15 | [R04] |
| 味之素第三厂 | 12 亿日元购地，2028 动工/2032 投产 | 味之素新闻稿转述 | 2026-05-08 | [R02] |
| 玻璃基板良率 | 75%—85%（厂商不披露） | 业界估算 | 2026-11-16 | [R14] |
| Absolics 政府补助 | CHIPS 最高 7500 万美元 / 资本支出 3.43 亿美元 | 美国 NIST 官方 | 访问 2026-11-24 | [R15] |
| HBM4 堆叠/减薄 | 16 层 / 30µm / JEDEC 775µm | TrendForce | 2026-01-13 | [R23] |
| 混合键合设备单价 | 约 1500 万美元/台 | 投资研究博客 | 2026-10-09 | [R22] |
| 日系材料份额 | 约 80% | 投资研究博客 | 2026-10-09 | [R22] |
| 生益 CCL 全球市占 | 13.2%（2025） | 媒体转述 | 2026-11-21 | [R30] |
| 中国 LTCC 市场 | 111.8 亿元（2025，+10.8%） | 智研咨询 | 2026-09-02 | [R35] |

---

## 四、ABF 载板：AI 芯片的"隐形天花板"

### 4.1 需求放大逻辑：面积 × 层数 × 增层次数

ABF 载板是 CPU/GPU/ASIC 与主板之间的关键转接层，其用量由三个乘数同时放大：

- **面积**：新一代 ASIC/GPU 封装尺寸最高达 9000—14000 平方毫米 [R04]。
- **层数**：主流 AI 载板达 20—24 层 [R04]。
- **增层次数**：从 CPU 载板约 2 次增至 AI 载板约 7 次 [R06]。

结果是全球 ABF 膜需求从 2024 年 1417 万㎡ 增至 2028 年 4124 万㎡，四年翻约三倍（CAGR 31%），AI 相关占比从 30% 升至 68% [R03]。单板 ABF 用量的理论增长约 2.52 倍 [R03]。

### 4.2 供给：单一供应商 + 超长扩产周期

味之素 IR 官方材料称其高性能半导体绝缘膜全球份额 ">95%" [R01]；朝日电视与 TrendForce 采用同一口径 [R02]。产能扩张节奏是核心约束：

- 第三工厂（岐阜县可儿市，AFT 子公司）购地约 12 亿日元，**2028 动工、2032 投产** [R02]。
- SemiAnalysis（2026 年 8 月末）称 2026 年六家主要载板供应商产能已全部订完，交期从 2025 年初的 6—8 个月拉长到 12—14 个月 [R04]。
- 2026 年 8 月传味之素对大陆客户减供 30% [R03][R11][R12]；大陆 ABF 载板自给率约 4%—5% [R03][R06]。

下表汇总主要供给端扩产节奏（口径：媒体转述研报，未按厂商官方财报核验）：

| 厂商 | 新产能节点 | 阶段 | 源 |
|---|---|---|---|
| 味之素（ABF 膜） | 第三厂 2028 动工 / 2032 投产 | 规划 | [R02] |
| Unimicron 欣兴 | 广福二厂 2027 投产，产能 +10%—15% | 建设 | [R05] |
| NYPCB 南电 | 新厂 2029H2 爬坡；同期去瓶颈 +5%—10% | 规划 | [R05] |
| SEMCO 三星电机 | 世宗 2028/9 量产；越南 2030/6 | 规划 | [R05] |
| Kinsus 景硕 | 新增两厂 2028 / 2029 投产 | 规划 | [R05] |

### 4.3 缺口口径：三家并列

| 机构 | 2026 | 2027 | 2028 | 口径说明 | 源 |
|---|---|---|---|---|---|
| 摩根士丹利 | — | 供给缺 9.3% | 供给缺 13.7% | 上一版为 6.2%/9.4%，上修 | [R05] |
| 高盛 | 缺 14% | 缺 34% | 缺 51% | 缺货率口径 | [R04] |
| 中时转高盛 | 2026H2 缺 10% | — | 缺 42% | 半年度口径，与上行不一致 | [R08] |
| 大和证券 | 2026 左右轻微供不应求 | — | — | 2025 初预测，偏保守 | [R04] |

价格侧：摩根士丹利判断 2026 涨价主因是原材料成本传导，2027 转为供需趋紧主导，2027 价格涨 25%+、买方预期约 50% [R04][R05]。需求上修主要来自"其他 ASIC"（含中国 AI 芯片）出货假设从 2027 年 460 万颗上调至 640 万颗、2028 年 620 万颗上调至 870 万颗 [R05]。

### 4.4 国产玩家：良率已过关，规模仍在爬坡

兴森科技（002436.SZ）案例（来源为东方财富财富号个人深度文，数字需按个人观点口径看待）：

- 珠海 FC-BGA 厂投资 40 亿元出头，2026 年初产能爬坡至约 1.5 万㎡/月，2027 年底规划 2 万㎡/月 [R06]。
- 广州一期 2026Q1 量产，起步 3.6 万片/月，2026 年底目标 6 万片/月；已具备 20 层及以下量产能力，低层板良率 95%+、14—20 层高层 AI 载板良率 90%+ [R06][R07]。
- 精细线路 9/12μm；A 股唯一 ABF+BT 双量产；产能被长单锁定，订单可见度至 2027—2028 [R06][R07]。
- 客户认证周期 12—18 个月；IC 载板每 1 万㎡/月产能约需 30 亿元投资 [R06]。

深南电路广州厂已实现 22 层及以下 FC-BGA 量产并突破海外大客户 [R06]。BT 载板（存储 CSP）价格从年初约 4400 元/㎡ 涨至 6000 元/㎡ 以上（+30%—45%），稼动率 94%—95% [R06]。注意：FCBGA 在 2026 年仍难盈利，业绩释放主要在 2027 年后 [R06]——这是"量产≠赚钱"的典型。

**阶段判定**：国产 ABF 载板处于"高层板量产爬坡 + 客户认证"阶段；国产 ABF 膜（华正新材 CBF、莲花控股 NBF）处于"小批量供货"阶段 [R03]。均非满产。

---

## 五、玻璃基板：2026 仍在验证，2028 后才谈量产

### 5.1 成熟度实况

DigitalToday 2026-11-16 汇总（援引教保证券等）：

- 玻璃基板良率业界视为 **75%—85%**，厂商不披露 [R14]。
- 多数量产目标**推迟到 2028 年后**，市场全面起飞在 2030 后 [R14]。
- 英伟达仍在"原型前阶段" [R14]。
- 玻璃基板**标准尚未统一、检验标准缺失** [R14]。

Intel 路线：2023 年 9 月承诺玻璃芯基板投入超 10 亿美元，目前处于 final qualification，仍未进入任何商用产品 [R16]（该条为媒体转述，Intel 官方一手未取到，见 UNVERIFIED）。2026 年 1 月 NEPCON Japan 展示了物理玻璃芯基板 [R14]。

### 5.2 玩家与验证进度

| 玩家 | 2026 状态 | 时间表 | 源 |
|---|---|---|---|
| Intel | final qualification，无商用产品 | 未公布量产年 | [R16] |
| Absolics（SKC） | 乔治亚厂 embedding 产品可靠性评估；non-embedding 年内进 PoC | 首批交付原预计 2025，产能 2027 启动 | [R14][R15] |
| 三星电机 | 世宗 pilot line；7 月与东友 Fine-Chem 成立合资 Glasem | 量产目标调整到 2028 后 | [R14] |
| SKC | 9/4 参与 Absolics 增资约 2810 亿韩元（三年 5900 亿韩元计划首次执行） | — | [R14] |
| Ibiden | 参与台积电玻璃芯第三方验证 | 随 TSMC 2030 后 | [R14] |
| TSMC | 玻璃芯验证中 | 看 2030 后 | [R14] |
| TPK 宸鸿 | 建 TGV 专用测试线 | 验证 | [R14] |
| LG Innotek | — | 2030 后量产 | [R14] |

客户侧：AWS 按多供应商原则接触 Absolics/Corning/Intel；AMD 内部测试 5 家（含 Shinko/Unimicron/AT&S/Samsung）[R14]。Absolics 被指接近 AMD 认证 [R17]。供应链竞争已从单点进入"材料联盟"阶段 [R18]。

政府侧（一手）：美国商务部 CHIPS 计划给 Absolics（SKC 子公司）最高 **7500 万美元**直接资金，佐治亚州 Covington 工厂 12 万平方英尺，预计资本支出 **3.43 亿美元**；首批交付原预计 2025，产能 2027 启动 [R15]。

### 5.3 量产难点（论文级证据）

两篇 DOI 均经 Crossref `web_fetch` 验号，号—题—日期一致：

- **DOI 10.1109/ectc51846.2026.00342**：题名 "Through-Glass Via and Substrate Recess Technologies: Enabling Embedded Devices and Co Packaged Optics in Advanced Glass Packaging"，作者 Nils Anspach 等（LPKF Laser & Electronics SE），IEEE 2026 第 76 届 ECTC，页 2077—2082，出版日 2026-05-26 [R20]。聚焦 TGV 与基板凹腔技术对嵌入式器件与共封装光学的支撑。
- **DOI 10.4071/001c.151704**：题名 "Through Glass Via (TGV) Etching on Glass Core Substrates for High Density 3D Advanced Packaging Applications"，作者 Venu Govindarajulu 等（Yield Engineering Systems），IMAPSource Proceedings vol.2025 issue DPC，ISSN 2380-4505，出版日 2025-12-01 [R21]。摘要明确指出量产难点：**TGV 蚀刻的 CD 均匀性（不同深宽比）、玻璃—金属 CTE 失配导致的附着/应力管理、缓冲层（APL/SBL）与无电解铜（Eless Cu）**；并引用 Yole 2020 预测玻璃基板 2019—2025 增长 2.5—3 倍、玻璃芯/interposer 可成 PLP 主流。

**阶段判定**：玻璃基板整体处于"pilot line + 客户验证"，**无量产**。把 2028/2030 目标年当作已量产是本轮最需纠正的误读。

---

## 六、封装胶材：underfill / EMC / NCF / DA 胶 / 临时键合胶

### 6.1 为什么"胶"成了瓶颈

在混合键合跨越设备成本（单台约 1500 万美元）与良率鸿沟之前，2026 年先进封装仍深度依赖底填胶与模塑化合物 [R22]。功能包括：应力缓冲（高 Tg 常伴高模量，反致应力）、填料 60%—80% SiO₂/氧化铝、U/Th 放射性元素压至 ppb 级以防软错误 [R22]。NPI 周期从 3—6 个月到车规/数据中心 3 年以上 [R22]。

| 品类 | 作用 | 代表厂商 | 阶段 | 源 |
|---|---|---|---|---|
| underfill（底填胶） | CUF/NUF/MUF/WLUF 四类，应力缓冲 | 汉高（Loctite 3565，Tg 155℃、CTE 25µm/m·℃）、德邦科技 | 量产/国产验证 | [R22] |
| EMC/GMC | 模塑封装，GMC 用于超大 CoWoS（压缩成型、翘曲小） | 住友电木、信越化学、Resonac、汉高；华海诚科 | 量产/国产小批量 | [R22] |
| LMC | 液态模塑，薄封装/HBM 层间/PLP | 同上 | 量产 | [R22] |
| NCF/NCP | 非导电膜/膏，TC-NCF 用于三星 HBM | 日系为主 | 量产 | [R26] |
| DA 胶（Die Attach） | 芯片粘接 | 德邦科技等 | 量产 | [R22] |

**底填胶细分（2025，投资博客估算）**：CUF 32.4%（约 2.6 亿美元）、NUF 26.8%（约 2.1 亿）、MUF 22.3%（约 1.8 亿）、WLUF 18.5%（约 1.5 亿）[R22]。

### 6.2 市场规模（投资研究博客测算，口径需标注）

| 材料 | 2025 | 2026 | 2034 | CAGR | 源 |
|---|---|---|---|---|---|
| 低 CTE 有机基板（ABF 等） | 15.0 亿美元（占 48.3%） | 17.8 亿 | 78.2 亿 | 19.2% | [R22] |
| 底填胶 | 8.1 亿 | 8.7 亿 | 15.7 亿 | 7.8% | [R22] |
| 混合键合介电材料 | 9.4 亿（占 30.4%） | 11.5 亿 | 49.2 亿 | 22.8% | [R22] |
| 整体 AI 先进封装材料 | 31 亿 | 37 亿 | 162 亿 | 20.1% | [R22] |

混合键合介电材料要求表面粗糙度 <0.5nm 的 SiO₂/SiCN [R22]。整体先进封装 CAGR 约 22%、2028 年占封装材料市场近七成 [R28]。以上均为单一投资博客测算，非多家机构共识，引用需注明。

### 6.3 国产胶材进度

- 华海诚科（688535.SH）：GMC/LMC 突破，中高端封装产品通过长电/通富验证并**小批量生产** [R22]。
- 德邦科技（688035.SH）：高端电子胶黏剂与底填胶，2025 年初以 458.23% 增值率、2.60 亿元现金收购泰吉诺，新增约 1.96 亿元商誉，2025 年经营现金流转负 [R22]。
- 联瑞新材（688300.SH）：Low-α 球形氧化铝和 M8/M9 级球形硅微粉，2025 年营收 11.15 亿元（+16.15%）[R22]。

**临时键合胶、载板离型层**本轮未取到独立一手数字，仅作定性：二者是晶圆减薄与临时载板工艺的关键耗材，日美厂商主导，国产处早期验证——列入 UNVERIFIED。

---

## 七、铜箔与低损耗 dielectric：M9/M10 路线未收敛

### 7.1 CCL 成本结构与等级

据券商研报，CCL 成本结构为**铜箔 42% / 树脂 26% / 玻纤布 19%**；Prismark 口径 2024 年全球 CCL 市场约 1000 亿元，建滔/生益/台光/南亚新材四家合计约 50%；2024 年 M7 及以上特种 CCL 收入 57.05 亿美元（+40%）[R34]。AI 服务器高阶 CCL 价值量是传统的 5—7 倍 [R29]。

| 等级 | 介质体系 | Df 量级 | 代表厂商 | 阶段 | 源 |
|---|---|---|---|---|---|
| M8 | PPO:碳氢约 2:1 | — | 台光、生益 | 量产 | [R31] |
| M9 | 碳氢为主 + HVLP4/5 + Q 布（石英布） | 约 0.002—0.0025 | 生益（大陆唯一获英伟达 M9 认证） | 量产导入 | [R30][R32][R33] |
| M9（树脂比） | PPO:碳氢约 1:2 | 碳氢 Dk 2.2—2.6，10GHz Df 0.001—0.005 | — | 路线 | [R31] |
| M10 | 含氟碳氢或 PTFE | 约 0.001—0.0015 | 台光（M9 时代主导者）、生益、南亚新材 | 测试/初选 | [R30][R33] |

### 7.2 关键判断

- 四大核心材料：**电子布、HVLP 铜箔、电子树脂、填料**；2026 年 Rubin 平台预期下，M9 CCL 搭配高性能石英布（Q-glass），HVLP4 成下一代主流，碳氢树脂用量大比例提升 [R29]。
- 中银证券研报（转述）预计 Rubin 的 Compute Tray / Switch Tray / Midplane / CPL 分别对应 PCB/CCL 升级到 M8/M8.5/M9/M9；M9 方案 = 高频高速树脂 + HVLP4/5 铜箔 + Q 布，M8.5 = 高频高速树脂 + HVLP4 + Low-Dk 二代布 [R32]。
- 英伟达为下一代 AI 服务器测试无玻纤 PCB 材料（PTFE 和碳氢树脂）[R30]；M10 从台光独家转向至少三家供应商，生益/南亚新材入选初选 [R33]。
- **路线分歧**：M9/M10 在 PTFE / 碳氢 / mPPO 之间未定 [R31]，这是"材料未定、设计先行"的典型风险点。

**阶段判定**：M9 已量产导入、M10 处测试/初选。把 M10 写成已量产是错误。

---

## 八、先进封装材料：HBM 键合与 CoWoS 介质

### 8.1 HBM4 键合路线之争（结论：2026 年未切换）

| 路线 | 代表 | 2026 状态 | 关键数字 | 源 |
|---|---|---|---|---|
| MR-MUF | SK 海力士 | 16-high HBM4 量产沿用并优化 | DRAM 减薄至 30µm，守 JEDEC 775µm；散热较前代 +约 36%；早期良率一度 60%—70% | [R22][R23] |
| TC-NCF | 三星、美光 | HBM4 量产路线 | 三星早期 HBM3 良率仅 10%—20% | [R22][R26] |
| Fluxless bonding | ASMPT 设备 | 2025Q4 评估未达预期 | SK 2025/11 订 7 台 TC bonder（非长期供应商 Hanmi） | [R23] |
| 混合键合 | 各家储备 | 未进入 HBM4 量产，推向 HBM4E 之后（最早 2027 前后部分导入） | 设备单台约 1500 万美元 | [R22][R24] |

TrendForce 2026-01-13 确认 SK 海力士 HBM4 及 HBM4E 16-high 维持现有工艺，CES 2026 展示的 16-high HBM4 用 MR-MUF 将 DRAM 减薄至 30µm 满足 775µm 限制；超过 20 层后认为需下一代技术；与 Namics 的 MR-MUF 材料独家协议临近到期 [R23]。JEDEC 已将 HBM4 封装厚度上限从 720µm 上调至约 775µm，为 16 层腾空间 [R25]。

**关键结论**：截至 2026-10，真正的胜负手不是"谁的混合键合更先进"，而是"用既有键合经济性量产 16 层" [R24]。ASMPT AOR TCB 被指助力更高 HBM4 堆叠 [R27]。

### 8.2 CoWoS RDL / PI

CoWoS 用的 RDL（再布线层）与 PI（聚酰亚胺）介质是本轮材料清单的重要缺口。本轮未取到 2025—2026 一手数字，**列入 UNVERIFIED，不写入主结论**。仅作定性：RDL 介质与 PI 由日美厂商主导，随 CoWoS 层数与面积提升而放量。

---

## 九、玻璃/陶瓷基板在射频与功率电子：LTCC / HTCC / AMB

### 9.1 LTCC：国产进入旗舰参考设计

LTCC 定义为低于 950℃ 烧结、多层陶瓷生瓷带与金/银/铜共烧，用于射频/微波/无线 [R35]。中国 LTCC 2025 年市场规模 111.8 亿元（+10.80%）；全球由村田、京瓷、TDK、太阳诱电四家占一半以上 [R35]。

- 顺络电子：2026 年 5 月多款 LTCC 带通滤波器通过高通验证，导入高通 SM8850 旗舰平台参考设计——**国产 LTCC 首次进入 5G Advanced 旗舰高通参考设计**；2026Q1 营收 16.85 亿元（+15.34%），归母净利 1.78 亿元（-23.71%）[R35]。
- 风华高科：联合西安交大 K40 材料项目，已形成成熟配方工艺及小批量制备能力；2026Q1 营收 15.15 亿元（+18.90%），归母净利 0.89 亿元（+37.14%）[R35]。
- 成本与趋势：2026 年 5 月底金期货 985.26 元/克（+27.93%）、白银 18275 元/千克（+122.43%）推高银浆成本；铜浆/镍浆替代银浆、ULTCC/冷烧结、AI 辅助材料设计成为方向；桂林理工团队低成本 LTCC 材料成本仅为进口 1/4 [R35]。

### 9.2 HTCC / AMB：全链自给与扩产

- 旭光电子：粉体→基板→结构件→HTCC 全产业链自给，粉体 500 吨/年，热导率 225—235 W/m·K [R36]（来源为个股财富号，口径需标注）。
- 国瓷材料：高纯氮化铝粉体 1200 吨/年，二期 1500 吨 2026Q2 投产 [R36]。
- 鸿远电子：批量生产 LTCC 用陶瓷粉料及生瓷带（替代 Ferro/DuPont）[R36]。
- HTCC 主要参与者：京瓷、丸和、NGK、NTK、Egide、NEO Tech、中国电科 43 所、合肥圣达、潮州三环、河北中瓷 [R39]。
- 氮化硅 AMB：0.32mm 占近九成市场（机械强度/热循环/翘曲/良率/成本均衡，适合车规大批量），0.25mm 增速更高；铜层 0.3/0.5/0.8mm [R37]。
- 德汇电子：投资 10.1 亿元、年产 1200 万片功率半导体用高性能陶瓷覆铜板项目 2026-09-16 嘉兴奠基，AMB 氮化硅/氮化铝覆铜载板，实现对 650V—6500V 全电压功率模块批量供应 [R38]。
- 苏奥传感：AMB 覆铜陶瓷基板产线已投产 [R36]。

**阶段判定**：LTCC 国产已进旗舰参考设计（量产）；AMB 国产处产线投产/扩产（量产爬坡）；与玻璃基板的"验证/推迟"形成鲜明对照。

---

## 十、材料—厂商—成熟度总表

| 材料/环节 | 代表厂商 | 阶段（样品/验证/量产） | 关键数字 | 源 |
|---|---|---|---|---|
| ABF 膜 | 味之素（AFT） | 量产（垄断），新厂规划 | 份额 >95%；第三厂 2032 投产 | [R01][R02] |
| ABF 载板 | 欣兴、南电、景硕、Ibiden、Shinko、SEMCO、AT&S | 量产 + 扩产 | 20—24 层；交期 12—14 月 | [R04][R09] |
| 国产 ABF 载板 | 兴森、深南电路 | 量产爬坡 + 认证 | 良率 90%+（14—20 层）；自给 4%—5% | [R06][R03] |
| 国产 ABF/CBF 膜 | 华正新材、莲花控股 | 小批量供货 | RCC 膜 1.6T 光模块小批量 | [R03] |
| 玻璃基板 | Intel、Absolics、三星电机、Ibiden、TSMC | 验证/pilot（无量产） | 良率 75%—85%；量产推迟 2028 后 | [R14][R16] |
| TGV 工艺 | LPKF、YES、TPK | 验证/研发 | CD 均匀性、CTE 失配待解 | [R20][R21] |
| underfill | 汉高、德邦科技 | 量产 / 国产验证 | CUF 32.4%；Tg 155℃ | [R22] |
| EMC/GMC | 住友电木、信越、Resonac、华海诚科 | 量产 / 国产小批量 | 日系约 80% 份额 | [R22] |
| TC-NCF | 三星、美光（材料日系） | 量产 | 早期 HBM3 良率 10%—20% | [R22][R26] |
| MR-MUF | SK 海力士 + Namics/Nagase | 量产 | HBM4 16 层、30µm、散热 +36% | [R23][R22] |
| 混合键合介质 | 各家储备 | 验证（HBM4E 后） | 粗糙度 <0.5nm；设备 1500 万美元 | [R22][R24] |
| HVLP 铜箔 / 低 Dk 布 | 台光、生益、南亚新材 | M9 量产 / M10 测试 | 铜箔占 CCL 成本 42% | [R34][R33] |
| LTCC | 村田、京瓷、TDK、太阳诱电；顺络、风华 | 量产（国产进旗舰参考设计） | 中国 2025 市场 111.8 亿元 | [R35] |
| HTCC/AMB | 旭光、国瓷、德汇、苏奥 | 量产爬坡 | AlN 1200 吨/年；AMB 1200 万片/年 | [R36][R38] |
| 临时键合胶/离型层 | 日美厂商主导 | 早期验证（本轮未取一手数字） | UNVERIFIED | 见第十三节 |
| CoWoS RDL/PI | 日美厂商主导 | 本轮未取一手数字 | UNVERIFIED | 见第十三节 |

---

## 十一、方向判断与共识边界

**可下判断的方向：**

- ABF 载板在 2027—2028 是确定性硬缺，且扩产周期（2028 动工/2032 投产）决定短期无解 [R02][R05]。
- 玻璃基板是"方向确定、节奏推迟"：TEGV/CTE/应力是真实工程难点，2028 前难有量产 [R14][R21]。
- HBM 键合在 2026—2027 是"既有路线优化"而非"混合键合替代" [R23][R24]。
- 国产在 LTCC/AMB/胶材/ABF 载板已实现从验证到小批量的跨越，但份额与良率仍低于日系 [R06][R22][R35]。

**共识边界（不宜越界下结论）：**

1. 缺口率三家口径冲突（9.3%/13.7% vs 14%/34%/51% vs 10%/42%），**无唯一真相**，只能并列 [R04][R05][R08]。
2. 金额口径（Mordor 31.9 亿美元，2026）与面积口径（中财网 1417 万㎡，2024）量纲不同，**不可相减或换算** [R13][R03]。
3. 市场规模数字多来自单一投资博客测算（如 AI 先进封装材料 37 亿美元/2026）[R22]，**非多家机构共识**，引用须注明来源性质。
4. 兴森、德汇、旭光等个股数字来自财富号/个人深度文 [R06][R36][R38]，**未经公司公告或财报核验**，按"个人观点/媒体转述"处理。
5. ABF 需求 CAGR 31% [R03] 与 Mordor CAGR 17.65% [R13] 针对的是不同对象（膜需求面积 vs 载板市场金额），不可直接比较。

---

## 十二、未来 12—24 个月可证伪观察指标

| 指标 | 当前基线 | 可证伪阈值（观察到即推翻/确认相应判断） | 观察窗口 | 源 |
|---|---|---|---|---|
| 味之素第三厂进度 | 2028 动工/2032 投产 [R02] | 若提前动工或宣布提前投产 → 推翻"短期无解" | 2026—2028 | [R02] |
| ABF 交期 | 12—14 个月 [R04] | 回落到 <10 个月 → 供需缓解；>16 个月 → 缺口恶化 | 季度 | [R04] |
| 大摩缺口预测 | 2027 缺 9.3%/2028 缺 13.7% [R05] | 2027 实际供给数据出炉后核对偏差 | 2027 | [R05] |
| 玻璃基板量产 | 无量产、良率 75%—85% [R14] | 任一厂商宣布商用产品导入 = 良率突破；2028 仍无 = 推迟判断成立 | 2026—2028 | [R14][R16] |
| Absolics 产能 | 2027 启动、首批 2025 [R15] | 2027 实际产能是否兑现 | 2027 | [R15] |
| HBM4 键合路线 | MR-MUF/TC-NCF 量产，混合键合未导入 [R23][R24] | 混合键合进入任一 HBM4 量产 = 推翻"2026 未切换" | 2026—2027 | [R23][R24] |
| SK 与 Namics 独家协议 | 临近到期 [R23] | 续签/终止公告 → 材料格局变化 | 2026—2027 | [R23] |
| M10 供应商 | 台光→至少三家，生益/南亚初选 [R33] | 英伟达正式定点名单 → 确认 M10 格局 | 2026—2027 | [R33] |
| 国产 ABF 良率 | 14—20 层 90%+ [R06] | 财报/公告披露良率与产能利用率 → 确认量产成色 | 2027 | [R06] |
| JEDEC HBM 厚度 | 720→775µm [R25] | 再放宽至 900µm → 16 层以上路线变化 | 2026—2027 | [R22][R25] |

---

## 十三、瓶颈与争议

**瓶颈：**
- 单点垄断：味之素 >95% [R01] 与第三厂 2032 投产 [R02] 构成结构性死锁。
- 扩产资本密集：IC 载板每 1 万㎡/月需约 30 亿元投资 [R06]，认证周期 12—18 个月 [R06]，进入门槛极高。
- 工程难点：TGV 蚀刻 CD 均匀性、玻璃—金属 CTE 失配、混合键合 <0.5nm 粗糙度 [R21][R22]。
- 标准缺位：玻璃基板检验标准未统一 [R14]。

**争议：**
- 缺口率到底多大（三家并列）[R04][R05][R08]。
- 玻璃基板 2028 还是 2030 起飞 [R14][R16][R19]。
- 混合键合 2027 还是 HBM4E 之后 [R22][R24]。
- M9/M10 树脂体系（PTFE vs 碳氢 vs mPPO）[R31][R33]。
- 国产 ABF 良率"90%+"是否等于可盈利量产（FCBGA 2026 仍难盈利）[R06]。

---

## 十四、UNVERIFIED 清单（未取一手源，不入正文主结论）

以下条目仅得搜索摘要或媒体转述，未取到一手正文/官方材料，**不计入第一至十二节的主结论**，列出供后续补证：

1. **Intel 玻璃基板官方路线**：2023 年 9 月"投入超 10 亿美元/亚利桑那工厂/1 万亿美元可寻址市场/2030 量产"等表述仅见 Tom's Hardware 转述 [R16]，Intel 官方一手博客/新闻稿未取到。正文仅用其"final qualification、未商用"的最低限度转述。
2. **Tom's Hardware 正文**：web_fetch 仅返回标题与摘要，正文截断，详细路线图数字未核 [R16]。
3. **vlsi.kr HBM4 键合战正文**：web_fetch 截断，仅摘要可得 [R24]。
4. **仅搜索摘要级来源（未 fetch 正文）**：中时 [R08]、环球科技潮 [R09]、udn [R10]、chemnet [R11]、ic-pcb [R12]、Mordor [R13]、捷配兴森 [R07]、xfastest [R26]、Advanced Packaging News [R27]、eefocus [R28]、OFweek [R30]、同花顺/文八股 [R31]、水滴研报 [R32]、捷配 CCL [R33]、dfcfw PDF [R34]、观研报告网 [R37]、新浪财经 [R38]、Korean Tech Texas [R17]、DigitalToday 材料联盟 [R18]、Penchan [R19]。这些来源的数字按"媒体/研报转述、摘要级"处理，未作一手事实。
5. **未验 DOI 候选**：10.4071/2380-4505-2018.1.000264（"Processing Through Glass Via (TGV) Interposers for Advanced Packaging"，2018-10-01）、10.4071/isom-wa13（"Glass Substrates for Advanced Packaging"，2014-10-01）——未做 web_fetch 验号，不引用。
6. **临时键合胶 / 载板离型层**：本轮未取到 2025—2026 一手数字与市场数据，仅定性"日美主导、国产早期验证"，不入主结论。
7. **CoWoS RDL/PI 介质**：本轮未取到独立一手数字，仅定性，不入主结论。
8. **DA 胶（Die Attach）**：仅见德邦科技"高端电子胶黏剂"笼统表述 [R22]，无独立数字，不入主结论。
9. **玻璃基板厂商品质良率 75%—85%**：为业界估算、厂商不披露 [R14]，非官方确认数据，按估算口径标注。
10. **投资博客市场规模测算**：AI 先进封装材料 31/37/162 亿美元、底填胶细分占比等 [R22] 来自单一投资研究博客，非机构共识，正文已标注"投资博客测算"。

---

## 参考索引

> 格式：编号 — 数字/事实 — URL — 日期。A 组为一手/官方/学会验号源，B 组为权威媒体/研报转述，C 组为券商研报/行业博客（口径需标注）。

### A 组：一手 / 官方 / 学会验号

- **R01** — 味之素 IR 官方：高性能半导体绝缘膜全球份额 ">95%" — https://ajinomoto-ir.swcms.net/company/en/ir/library/first_presentation/main/0/teaserItems1/00/file/First%20presentation_E_202312.pdf — 2026-10-08 标注
- **R02** — 味之素 AFT 第三厂：12 亿日元购地、2028 动工/2032 投产；FY2026/3 营业利润 1811 亿日元（+13%）、电子材料 546 亿（+35%）、电子材料利润率 >50% — https://www.trendforce.com/news/2026/05/08/news-ajinomoto-ramps-chip-packaging-push-with-%C2%A51-2b-land-buy-for-new-plant-in-2032-abf-margins-top-50-on-ai-boom — 2026-05-08
- **R15** — 美国 NIST：CHIPS 给 Absolics 最高 7500 万美元、12 万平方英尺厂、资本支出 3.43 亿美元、产能 2027 启动 — https://www.nist.gov/chips/absolics-georgia-covington — 访问 2026-11-24
- **R20** — DOI 10.1109/ectc51846.2026.00342（TGV 与基板凹腔技术，IEEE ECTC 2026，页 2077—2082，2026-05-26；web_fetch 验号） — https://api.crossref.org/works/10.1109/ectc51846.2026.00342 — 2026-05-26
- **R21** — DOI 10.4071/001c.151704（TGV 蚀刻与 CTE/APL/SBL/Eless Cu 难点，IMAPSource Proceedings vol.2025 DPC，ISSN 2380-4505，2025-12-01；web_fetch 验号） — https://api.crossref.org/works/10.4071/001c.151704 — 2025-12-01
- **R23** — TrendForce：SK 海力士 16-high HBM4 沿用 MR-MUF、DRAM 减薄 30µm、JEDEC 775µm、fluxless 未达预期、订 7 台 ASMPT TC bonder、Namics 协议临近到期 — https://www.trendforce.com/news/2026/01/13/news-sk-hynix-may-stick-with-mr-muf-for-hbm4-16-high-despite-asmpt-tc-bonder-orders/ — 2026-01-13

### B 组：权威媒体 / 研报转述

- **R03** — 中财网：ABF 需求 1417→4124 万㎡（2024→2028）、CAGR 31%、AI 占比 30%→68%、减供 30%、自给 <5%、单板用量 +2.52 倍 — http://cfi.net.cn/p20261124000233.html — 2026-11-24
- **R04** — 金融界/智通财经：大摩 2027 涨 25%+（买方 50%）、封装 9000—14000 mm²/20—24 层、SemiAnalysis 交期 6—8→12—14 月、高盛缺口 14%/34%/51% — https://stock.jrj.com.cn/2026/10/15074358723861.shtml — 2026-10-15
- **R05** — KC 桌面转大摩：2027 缺 9.3%/2028 缺 13.7%；Kinsus/NYPCB/SEMCO/Unimicron 扩产节点；ASIC 460→640 万/620→870 万颗 — https://kcdesk.com/blog/20261017-c4a482911775e5a2.html — 2026-10-17
- **R08** — 中时：味之素 >95%、减大陆 30%、自给 <5%、高盛 2026H2 缺 10%/2028 缺 42% — https://chinatimes.com/newspapers/20260817000207-260202 — 2026-08-16
- **R09** — 环球科技潮：台系四大厂扩产、2027—2028 产能被 NV/AMD 预订；Ibiden/Shinko/SEMCO/AT&S — https://zennew.com/kjyw/202611/2289.html — 2026-11-17
- **R10** — udn：欣兴喊供不应求、南电满载、BT 冻涨 ABF 续涨 — https://udn.com/news/story/7252/9731359 — 2026-09-03
- **R11** — chemnet：味之素 95% 份额、削减大陆 30% — https://news.chemnet.com/news-8738.html — 2026-08-14
- **R12** — ic-pcb：味之素减供 30%、国产材料认证 — https://ic-pcb.com/ajinomoto-reportedly-cuts-abf-film-supply-to-china-by-30-as-domestic-chip-packaging-materials-race-to-qualify.html — 2026-11-10
- **R14** — DigitalToday：玻璃基板良率 75%—85%、量产推迟 2028 后、全面起飞 2030 后、NV 原型前、AWS/AMD 多供应商验证、三星电机 Glasem、SKC 增资 2810 亿韩元、TSMC/LG 2030 后、标准缺失 — https://www.digitaltoday.co.kr/en/view/125847/glass-substrate-market-big-tech-qualification-test-results-near-mass-production-timing-diverges — 2026-11-16
- **R16** — Tom's Hardware：Intel 2023/9 承诺 >10 亿美元、final qualification、无商用产品 — https://www.tomshardware.com/tech-industry/manufacturing/glass-substrate-roadmap-examined — 2026-08-27
- **R17** — Korean Tech Texas：Absolics 接近 AMD 认证、SKC 债务权益比 230%→129%、8/21 追加 4011 亿韩元 — https://koreantechtexas.com/korean-glass-substrate-race-covington-georgia — 2026-06-22
- **R18** — DigitalToday：玻璃基板供应链竞争进入材料联盟阶段 — https://digitaltoday.co.kr/en/view/81597/ai-chip-glass-substrate-supply-chain-race-round-two-expands-into-materials-alliances — 2026-07-14
- **R19** — Penchan：玻璃基板量产时间表与 TGV 工艺科普 — https://penchan.co/en/market/ai/supply-chain/glass-substrate/ — 2026-05-27
- **R24** — vlsi.kr：截至 2026/10 混合键合未入 HBM4 量产、三星 TC-NCF/SK MR-MUF、胜负在 16 层经济性 — https://vlsi.kr/zh-tw/hbm4-bonding-battle-zh-tw — 2026-10-15
- **R25** — DigitalToday：JEDEC 将 HBM4 厚度上限 720→约 775µm — https://digitaltoday.co.kr/en/view/84721/hbm4-thickness-rule-eased-mr-muf-tc-ncf-upgrade-race-enters-new-phase — 2026-07-23
- **R26** — xfastest：SK Advanced MR-MUF、12 层 HBM4 36GB、三星/美光转 TC-NCF（引 TrendForce） — https://news.xfastest.com/sk-hynix/158240/sk-hynixs-16-layer-hbm4-stack-may-continue-to-use-mr-muf-process-and-tc-ncf-technology-will-not-be-enabled-for-the-time-being — 2026-01-14
- **R27** — Advanced Packaging News：ASMPT AOR TCB 助力更高 HBM4 堆叠 — https://advancedpackaging.news/article/123937/AOR_TCB_paves_the_way_to_higher_HBM4_stacks — 2026-04-08
- **R30** — OFweek：CCL M4—M10 分档、M9 可量产最高、生益唯一英伟达 M9 认证、2025 市占 13.2%、NV 测无玻纤 PTFE/碳氢 — https://xincailiao.ofweek.com/news/2026-10/ART-180422-8420-30709122.html — 2026-11-21
- **R35** — 科技区角/智研咨询：LTCC <950℃、中国 2025 市场 111.8 亿（+10.8%）、四家占全球一半以上、顺络进高通 SM8850、风华 K40、金银涨价 — https://x-techcon.com/article/182033.html — 2026-09-02
- **R38** — 新浪财经：德汇电子 10.1 亿、年产 1200 万片 AMB 项目 9/16 嘉兴奠基、650V—6500V — https://finance.sina.com.cn/roll/2026-09-20/doc-inismvph6865171.shtml — 2026-09-20

### C 组：券商研报 / 行业博客（口径需标注）

- **R06** — 东方财富财富号（个人深度）：兴森珠海 40 亿/1.5→2 万㎡、广州一期 3.6→6 万片、良率 95%+/90%+、9/12μm、六大厂 87%、大陆 4%—5%、30 亿/万㎡、净利 4.39 亿（+233.70%）、BT 4400→6000 元 — https://caifuhao2.eastmoney.com/news/20261030110152122067050 — 2026-10-30
- **R07** — 捷配：兴森黄埔一期 Q1 量产 3.6 万片→6 万片、订单可见 2027—2028 — https://jiepei.com/design/11218.html — 2026-06-29
- **R13** — Mordor Intelligence：ABF 载板市场 2026 年 31.9 亿→2031 年 71.9 亿美元、CAGR 17.65% — https://mordorintelligence.com/industry-reports/ajinomoto-build-up-film-abf-substrate-market — 2026-05-27
- **R22** — m8.com.cn（投资研究博客）：HBM4 16 层 48GB/775µm/30µm、混合键合 1500 万美元、MR-MUF 散热 +36%、日系 80%、各市场规模与底填细分、Loctite 3565 — https://m8.com.cn/article/underfill-molding-compound-2026 — 2026-10-09
- **R28** — eefocus：先进封装 CAGR 约 22%、2028 占封装材料近七成 — https://eefocus.com/article/1963456.html — 2026-03-02
- **R29** — 上海证券研报 PDF：高阶 CCL 价值 5—7 倍、M9 升级四材料、Rubin Q-glass、HVLP4、碳氢树脂 — https://pdf.dfcfw.com/pdf/H3_AP202601221818261813_1.pdf — 2026-01-22
- **R31** — 同花顺/文八股：M9/M10 路线未定、PPO:碳氢 M8 2:1→M9 1:2、碳氢 Dk 2.2—2.6/Df 0.001—0.005 — http://news.10jqka.com.cn/19700122/c680477520.shtml — 2026-10-10
- **R32** — 水滴研报（中银证券）：M8.5/M9 0→1、Rubin 四部件 M8/M8.5/M9/M9、M9=树脂+HVLP4/5+Q 布、Rubin 2026/10 量产 — https://sdyanbao.com/detail/939442 — 2026-10-07
- **R33** — 捷配：生益碳氢+PTFE 双 M10、PTFE 量产、台光 M9 主导、M9 Df 0.002—0.0025/M10 0.001—0.0015、M10 转三家 — https://jiepei.com/design/9728.html — 2026-10-11
- **R34** — dfcfw PDF：CCL 成本铜箔 42%/树脂 26%/玻纤 19%、Prismark 2024 全球约 1000 亿、四家约 50%、M7+ 57.05 亿美元（+40%） — https://pdf.dfcfw.com/pdf/H3_AP202609281829953173_1.pdf — 2026-09-28
- **R36** — 东方财富财富号（个股）：国瓷 AlN 1200 吨/年+二期 1500 吨 2026Q2、旭光 500 吨/225—235 W/m·K、鸿远生瓷带、苏奥 AMB 投产 — https://caifuhao.eastmoney.com/news/20260918182819509014410 — 2026-10-23
- **R37** — 观研报告网：氮化硅 AMB 0.32mm 占近九成、铜层 0.3/0.5/0.8mm — https://chinabaogao.com/market/202608/813985.html — 2026-08-26
- **R39** — wenkh HTCC 报告：HTCC 参与者京瓷/丸和/NGK/NTK/Egide/NEO Tech/电科 43 所/合肥圣达/潮州三环/河北中瓷 — https://wenkh.com.cn/reports/htcc-ceramic-substrates-1914647056108085248 — 2026-01-25

---

*取证截止 2026-11-24。全文数字均可由参考索引 URL 复算；未取一手源条目已入第十四节 UNVERIFIED 清单，未用于正文主结论。*

File: manuscript/专题21-电子材料表征与计量-2026-11-25.md
# 专题21：电子材料表征与计量——看见埃米尺度

## 核心结论（结论先行）

1. **电子材料表征的主线已从“看见原子”转向“把原子位置和化学态变成可追溯计量量”**：GAA 沟道多层电子叠层衍射（MEP）在 300 kV、波长 1.97 pm、会聚半角 30 mrad 条件下给出理论横向 Rayleigh 0.40 Å、深度 44 Å，实验复现的是“边界模糊”而非单一晶格间距数字（[R1](https://www.nature.com/articles/s41467-026-69733-1)，2026-02-23）。

2. **三维分辨必须与剂量、口径一起报**：同一 Si 柱模拟中 MEP 的 66 Å 柱边缘模糊为 22 Å，tf-ADF 为 40 Å、tf-iDPC 为 57 Å；MEP 用 0.5×10^5 e/Å²，另外两法各用 1×10^5 e/Å²，故 22/40=0.55、22/57≈0.386 的对比成立于该模拟和剂量口径（[R1](https://www.nature.com/articles/s41467-026-69733-1)，2026-02-23）。

3. **GAA 的关键失效对象是埋入界面，不是表面形貌**：5 nm 沟道中只有约 60% 原子呈 bulk-like，应变过渡跨越约 2 nm；论文把 HfO2 intrusion、stacking faults、pinholes、界面粗糙度和应变纳入同一三维计量框架（[R1](https://www.nature.com/articles/s41467-026-69733-1)，2026-02-23）。

4. **原子探针 APT 在 2 nm 级栅介质中解决了传统谱峰重叠问题，但质量分辨与空间分辨存在取舍**：多重 Einzel lens 与长飞行路径把 Si+ 与 N2+ 分开需 m/Δm≈1400；“20 pm 深度分辨”只是 M&M 综述限定条件下的结论，正文明确写APT分辨随材料、分析条件与重构位置变化（[R2](https://www.nature.com/articles/s41467-025-60732-2)，2025-07-01；[R6](https://api.crossref.org/works/10.1093/mam/ozag064)，2026-07-15）。

5. **光谱量测的价值是可把工艺均匀性写成统计量**：2 英寸二维 GAA 单晶的外延层 Ra≈0.37 nm，Raman A1g 约 160 cm^-1，10 批 100×100 μm mapping 得到均值 158.38 cm^-1、标准差 0.192 cm^-1，转移覆盖近 99.9%；这些是可复算的批间/面内口径（[R3](https://www.nature.com/articles/s41467-025-65641-y)，2025-11-26）。

6. **原位 4D-STEM 把失效分析从“看见空洞”推进到“区分扩散机制”**：Cu–Cu 直连互连在 10^7 A/cm² 下呈两阶段电迁移，先由晶界扩散主导，triple junction 处 nanovoid 成核后转为表面扩散；void-free 样品承受电流应力时间约为 voided 样品的 4.8 倍（[R4](https://api.crossref.org/works/10.1021/acsnano.6c06734)，2026-07-13）。

7. **CD-SEM/套刻的核心难点已转为低剂量图像的“检测限可信度”**：NIST 用 6 组不同噪声/对比的仿真图像、25 个图像质量指标和 3 个 AI 模型，把 Rose 人眼可靠判别阈值 SNR=5 映射到 AI 分割模型的上/下 SNR 边界；NIST 另指出亚纳米层间错位即可使芯片失效（[R11](https://www.nist.gov/publications/relating-human-and-ai-based-detection-limits-sem-dimensional-metrology)，2025-10-25；[R10](https://www.nist.gov/programs-projects/overlay-metrology-using-physics-and-ai-based-scanning-electron-microscopy)，2026-09-18）。

8. **自动化表征已跨过“Autonomous fabrication”门槛**：ORNL 用随机森林+CNN 解析 HAADF、FPGA 控制束位与驻留时间，在 MoS2 单层逐点弹出 S 原子，形成 MoS 纳米线边缘结构；这是“读图—决策—作用”的闭环，不是单纯图像后处理（[R9](https://www.osti.gov/biblio/3367068)，2026-04-27）。

9. **视觉语言模型导航仍属预印本级证据**：模拟原子分辨 STEM 中，Typed Decision 的决策延迟 0.13–0.21 s，W 掺杂导航成功率 66–91%，Cosmos-Reason2 32B 的晶界导航成功率 43%；该结果尚未同行评审，且对象为模拟图像（[R12](https://arxiv.org/abs/2611.23698)，2026-11-18）。

10. **大科学装置要区分“出光/试运行”与“稳定产出能力”**：SHINE 于 2026-10-15 首次出光，首期 0.2–15 keV、最高 1 MHz 重复频率，计划 2027 年底建成投用；HEPS 于 2026-02 达到 100 mA 稳定供光、发射度 44 pm·rad，首期 14 条用户线站进入试用实验（[R14](https://www.shanghaitech.edu.cn/2026/1020/c1001a1128256/page.htm)，2026-10-21；[R15](https://ihep.cas.cn/dkxzz/HEPS/xwdt/2026/202602/t20260215_8144783.html)，2026-02-15）。

## 分主题详述

### 2.1 原子级表征：STEM/TEM、MEP、APT 与 STM 的分工

原子级表征的判据不是“宣传分辨率数字”，而是**给定样品厚度、加速电压、剂量、重构模型和判读口径后，某个界面量能否被重复测出**。在 2 nm/GAA/CFET 语境中，真正困难的是埋入界面、轻元素和三维粗糙度。MEP 用衍射空间采样替代传统实时暗场积分，在 300 kV、λ=1.97 pm、α=30 mrad 条件下，论文给出的理论横向 Rayleigh 为 0.40 Å、深度为 44 Å；这两个数属于理论点扩散判据，不等于任意器件的可分辨特征尺寸（[R1](https://www.nature.com/articles/s41467-026-69733-1)，2026-02-23）。

同一论文把 5 nm 宽 Si 沟道的 GAA 测试结构作为对象，报告约 60% 原子为 bulk-like，应变过渡跨越约 2 nm；并指出 HfO2 intrusion、stacking faults、pinholes 与界面粗糙度都会改变局部器件行为。这里“约 60%”是原子分类比例，不是良率；把两者直接等同会越过证据边界（[R1](https://www.nature.com/articles/s41467-026-69733-1)，2026-02-23）。

APT 的互补性在氮分布：2 nm 与 5 nm SiO2/SiON 栅介质和 fin 结构需要区分 Si+ 与 N2+，论文给出的质量分辨需求约 m/Δm=1400；SiON 中短脉冲 N 最大约 58 at.%，长脉冲超过 60 at.%，poly-Si 样品分别约 20 at.% 与超过 28 at.%。这些百分比来自 APT 重构，受场蒸发与重构参数影响，应与电荷态比控制一起引用（[R2](https://www.nature.com/articles/s41467-025-60732-2)，2025-07-01）。

商品 sub-5nm FinFET 的 APT 题录已在 2026-10-22 注册，期刊卷期指向 2027-02；证据只支持“APT 已用于商用 sub-5nm FinFET 表征”的题录判断，不支持从题录推出具体原子定位精度（[R16](https://api.crossref.org/works/10.1016/j.mssp.2026.111312)，2026-10-22）。

| 方法 | 已取一手计量口径 | 对 2nm/GAA/CFET 的角色 | 关键边界 | 来源与日期 |
|---|---|---|---|---|
| 多层电子叠层衍射 MEP | 300 kV、λ=1.97 pm、α=30 mrad；理论横向 0.40 Å、深度 44 Å；Si 柱模拟边缘模糊 22 Å | 埋入界面、应变、粗糙度、缺陷的三维形态计量 | 数字依赖模型和剂量；实验剂量 0.5×10^5 e/Å² | [R1](https://www.nature.com/articles/s41467-026-69733-1)，2026-02-23 |
|  aberration-corrected STEM/TEM | tf-ADF 边缘模糊 40 Å、tf-iDPC 57 Å；剂量各 1×10^5 e/Å² | 与 MEP 同样品对照，暴露投影叠加与剂量代价 | 与 MEP 的 22 Å 比较只在 66 Å Si 柱模拟中成立 | [R1](https://www.nature.com/articles/s41467-026-69733-1)，2026-02-23 |
| 原子探针 APT | Si+/N2+ 需 m/Δm≈1400；2/5 nm 介质；N 约 58 at.% 与 >60 at.% | 三维化学、轻元素分布、栅介质与 fin 结构 | “20 pm 深度分辨”有严格条件；质量分辨与空间分辨存在取舍 | [R2](https://www.nature.com/articles/s41467-025-60732-2)，2025-07-01；[R6](https://api.crossref.org/works/10.1093/mam/ozag064)，2026-07-15 |
| STM | 本轮仅取到通用机制性材料，未取到 2025–2026 一手分辨率数字 | 表面局域态与原子缺陷电子结构 | 商用分辨率与 CFET 专用能力列 UNVERIFIED | 见第八节 |
| 商用 TEM 指标 | 厂商页面正文被截断或 404 | 可作设备规格线索 | 不进入正文结论 | 见第八节 |

**判读**：MEP、APT、STM 不是替代关系。MEP 对“埋入几何与应变”强，APT 对“三维化学与轻元素”强，STM 对“表面电子态”强；把三者放在同一张工艺卡片上，才可能把结构、成分和电学异常对齐。

### 2.2 三维与原位表征：从投影到四维过程量

“三维”在本方向包含两层含义：其一是电子断层/叠层重构给出体积信息；其二是原位实验把时间作为第四个维度。M&M 2026 会议论文的题录确认“Beyond Projection: Quantitative 3D Atomic-Scale Characterization with Electron Ptychography”，出版日为 2026-07-27，可作为电子叠层成像走向定量三维的社区信号；该 Crossref 记录未给摘要数字，故本文只作方向性引用（[R5](https://api.crossref.org/works/10.1093/mam/ozag053.017)，2026-07-27）。

原位 4D-STEM 的强证据来自 Cu–Cu 直连互连电迁移。Crossref 记录的摘要给出 10^7 A/cm² 电流密度、两阶段机制和 4.8 倍寿命差；机制链条包含高角晶界比例上升、低角晶界消耗、triple junction 处 nanovoid 成核、void 表面重构为低能 {111} facets，以及 EELS 厚度图量化阴极方向体积减小（[R4](https://api.crossref.org/works/10.1021/acsnano.6c06734)，2026-07-13）。

自主 4D-STEM 采集方向亦有题录证据：M&M 2025 补编记录“Autonomous Acquisition of 4D-STEM Data to Dynamically-Sample Hidden Material Heterogeneities using Live Quantitative Analysis”，出版日 2025-07-25；题名支持“实时定量分析驱动动态采样”的方向，摘要数字未在记录中展开（[R7](https://api.crossref.org/works/10.1093/mam/ozaf048.090)，2025-07-25）。

| 维度 | 代表方法 | 实测/题录事实 | 计量产出 | 引用 |
|---|---|---|---|---|
| 三维结构 | 电子叠层/断层重建成像 | 定量三维原子尺度表征会议论文，2026-07-27 | 埋入界面、三维形貌与应变的方向性证据 | [R5](https://api.crossref.org/works/10.1093/mam/ozag053.017)，2026-07-27 |
| 原位+时间 | 4D-STEM 电迁移 | 10^7 A/cm²；两阶段；4.8 倍应力时间差 | 晶界类型、空洞成核、表面扩散、厚度损失 | [R4](https://api.crossref.org/works/10.1021/acsnano.6c06734)，2026-07-13 |
| 自适应采样 | 自主 4D-STEM 采集 | 实时定量分析动态采样隐藏异质性 | 从固定网格转向“发现即采样” | [R7](https://api.crossref.org/works/10.1093/mam/ozaf048.090)，2025-07-25 |
| 低温三维 | 同步辐射 micro-CT | 77 K、15 cm 样品、3–5 µm 空间分辨 | 微结构—电学性质关联 | [R13](https://www.esrf.fr/home/news/tech-talk/content-news/tech-talk/new-cryogenic-sample-environment-for-synchrotron-microtomography.html)，2026-05-27 |

**判读**：失效分析的下一步不是“更高的单帧分辨率”，而是把时间分辨、剂量预算和三维重构一致性写进同一协议。原位 4D-STEM 已经给出机制链；缺少统一参考样品时，不同设备的晶界分类与空洞体积仍难横向比较。

### 2.3 光谱与物性量测：二维材料与宽禁带的统计化

二维材料的 Raman 不再只用于“有/无”判定。2D GAA 外延工作中，Raman A1g 主峰约 160 cm^-1，10 批 100×100 μm mapping 的均值 158.38 cm^-1、标准差 0.192 cm^-1；同时 AFM Ra≈0.37 nm、2 英寸晶圆、近 99.9% 转移覆盖、on/off >10^6、最优迁移率 227 cm² V^-1 s^-1，XPS Se(+IV) 用于确认解理发生在缓冲氧化物 vdW 间隙（[R3](https://www.nature.com/articles/s41467-025-65641-y)，2025-11-26）。

这里可复算的是“批间×面内 mapping”的统计口径：10 批、每处 100×100 μm，报均值和标准差；单一谱峰位置若缺少 mapping 面积与批次数，不足以支持晶圆均匀性结论。Raman、XPS、XRD、LEED 与 STEM 在该工作中分别承担振动、化学价态、长程有序、表面序与局域结构证据。

宽禁带方面，JAP 2026 论文对未掺杂、Fe 掺杂、Ge 掺杂体块 GaN 做 25–300°C 变温 Raman、椭偏与 AFM 联动，分析 LOPC、Raman 推得的载流子与阻尼、双折射、介电函数、光学带隙与 Urbach energy；摘要指出 Ge 掺杂样品呈显著 LOPC 与高自由载流子浓度，Fe 掺杂样品呈半绝缘行为（[R8](https://api.crossref.org/works/10.1063/5.0346044)，2026-10-21）。这组结果说明椭偏不仅测膜厚和折射率，还能在变温条件下约束载流子与无序尾部。

| 光谱/物性 | 材料场景 | 一手量测口径 | 输出量 | 来源与日期 |
|---|---|---|---|---|
| Raman mapping | 2 英寸二维 GAA 单晶 | 10 批、100×100 μm；均值 158.38 cm^-1、标准差 0.192 cm^-1 | 面内与批间均匀性 | [R3](https://www.nature.com/articles/s41467-025-65641-y)，2025-11-26 |
| XPS | 二维异质结转移界面 | Se(+IV) 价态证据 | 解理面化学判定 | [R3](https://www.nature.com/articles/s41467-025-65641-y)，2025-11-26 |
| Raman+椭偏+AFM | 体块 GaN | 25–300°C；未掺杂/Fe/Ge 三类 | LOPC、载流子、介电函数、带隙、Urbach energy、粗糙度 | [R8](https://api.crossref.org/works/10.1063/5.0346044)，2026-10-21 |
| 椭偏单独使用 | 宽禁带薄膜与器件 | 本轮一手论文中与 Raman 联动 | 双折射与光学常数 | [R8](https://api.crossref.org/works/10.1063/5.0346044)，2026-10-21 |

**判读**：二维材料 Spectral mapping 的统计量正在接近工艺控制图；宽禁带则更依赖“变温+多模态”区分声子、载流子与无序效应。两者的共同点是：单点谱图不足以支撑工艺结论。

### 2.4 计量学与良率：CD-SEM、套刻、缺陷检测的材料化

专题13关注设备市场，本节关注“材料表征如何变成过程控制量”。CD-SEM 的低剂量成像会牺牲信噪比：NIST 明确写到，为避免 IC 样品充电与敏感结构损伤，需低束流与低剂量，结果天然是噪声高、对比低的图像；传统分析因此失效（[R11](https://www.nist.gov/publications/relating-human-and-ai-based-detection-limits-sem-dimensional-metrology)，2025-10-25）。

NIST 的方法把 6 组不同噪声/对比的准圆形物体仿真图像、25 个图像质量指标、3 个 AI 模型 Accuracy 指标连成映射，再把 Rose 的人眼 SNR=5 阈值映射到 AI 模型的上/下 SNR 边界。其可复算性在于输入图像集、指标数量和模型数量被明确记录；每个模型有独特检测限，难以用一个通用“AI 更准”结论替代（[R11](https://www.nist.gov/publications/relating-human-and-ai-based-detection-limits-sem-dimensional-metrology)，2025-10-25）。

套刻方面，NIST 项目把 SEM、Monte Carlo 物理仿真、sparse-scanning 与 AI 去噪/特征分析组合成 pipeline，目标覆盖 overlay、CD 与 defect inspection，并通过 CRADA 向产业转移；项目明确写到亚纳米错位可使芯片失效（[R10](https://www.nist.gov/programs-projects/overlay-metrology-using-physics-and-ai-based-scanning-electron-microscopy)，2026-09-18）。

| 计量对象 | 误差来源 | 一手证据中的处理 | 与良率的关系 | 来源与日期 |
|---|---|---|---|---|
| CD-SEM | 低剂量导致噪声和对比下降 | 6 组仿真图、25 指标、3 模型，给出 AI 检测限 | 检测限决定尺寸测量可信区间 | [R11](https://www.nist.gov/publications/relating-human-and-ai-based-detection-limits-sem-dimensional-metrology)，2025-10-25 |
| 人眼基线 | Rose 判据 | 可靠判别形状与尺寸的最小 SNR=5 | 作为 AI 模型比较基准 | [R11](https://www.nist.gov/publications/relating-human-and-ai-based-detection-limits-sem-dimensional-metrology)，2025-10-25 |
| 套刻 | 层间错位 | 物理仿真+AI SEM；sparse-scanning 提吞吐 | 亚纳米错位可致芯片失效 | [R10](https://www.nist.gov/programs-projects/overlay-metrology-using-physics-and-ai-based-scanning-electron-microscopy)，2026-09-18 |
| 缺陷检测 | 低对比目标与噪声 | 与 overlay/CD 共用物理约束 pipeline | 从“发现缺陷”转向“可信检出限” | [R10](https://www.nist.gov/programs-projects/overlay-metrology-using-physics-and-ai-based-scanning-electron-microscopy)，2026-09-18 |

**判读**：材料表征与良率的连接点是“检测限 + 不确定度 + 采样策略”，而非设备分辨率单点。NIST 的工作把 AI 模型性能写成依赖图像质量的边界条件，适用于把材料异常转成 SPC 控制量。

### 2.5 AI 驱动的自动化表征：闭环、决策延迟与可信度

ORNL 的自主 STEM 工作给出完整闭环：HAADF 图像经随机森林与 CNN 解码原子位置和种类，自主决策平台选择要弹出的原子位点，FPGA 扫描例程控制束位置与驻留时间，最终形成 MoS 纳米线边缘结构；作者称框架对材料体系具有可迁移性（[R9](https://www.osti.gov/biblio/3367068)，2026-04-27）。该证据的强点是“作用—反馈—再决策”真实发生，弱点是对象为模型材料 MoS2，而非生产线 wafer。

VLM 导航论文把闭环拆成“决策步骤”单独测量：在模拟原子分辨 STEM 图像中，W 掺杂与晶界位置已知，所有方法从相同条件出发，比较 4 个 VLM 与 3 种决策方法；Typed Decision 的延迟 0.13–0.21 s、W 掺杂成功率 66–91%，最佳模型 Cosmos-Reason2 32B 的晶界导航 43%（[R12](https://arxiv.org/abs/2611.23698)，2026-11-18）。这是预印本和模拟图像证据，适合作为观察指标，不适合写成已验证产线能力。

自主 4D-STEM 采集题录把“实时定量分析—动态采样隐藏异质性”作为方向；NIST 的 overlay 项目把 AI 用于图像采集、降噪和特征分析，并强调定义 AI 模型检测限（[R7](https://api.crossref.org/works/10.1093/mam/ozaf048.090)，2025-07-25；[R10](https://www.nist.gov/programs-projects/overlay-metrology-using-physics-and-ai-based-scanning-electron-microscopy)，2026-09-18）。贝叶斯优化的一手 2025–2026 案例在本轮未取得，列入 UNVERIFIED。

| 自动化层级 | 代表证据 | 输入 | 输出/动作 | 证据等级 |
|---|---|---|---|---|
| 图像后处理 | HAADF+随机森林/CNN | 原子分辨图像 | 原子位置与种类 | 期刊论文/题录 [R9](https://www.osti.gov/biblio/3367068)，2026-04-27 |
| 闭环制造 | FPGA 扫描+反馈 | 已定位原子 | 定点弹出 S 原子 | 期刊论文/题录 [R9](https://www.osti.gov/biblio/3367068)，2026-04-27 |
| 自主导航 | VLM Typed Decision | 模拟 STEM 图像 | 下一视场/放大倍数 | 预印本 [R12](https://arxiv.org/abs/2611.23698)，2026-11-18 |
| 自适应采样 | 实时定量分析 | 4D-STEM 数据流 | 动态采样隐藏异质性 | 会议题录 [R7](https://api.crossref.org/works/10.1093/mam/ozaf048.090)，2025-07-25 |
| 计量可信度 | AI 检测限映射 | 噪声/对比仿真图 | 给定置信度的 SNR 边界 | NIST 论文 [R11](https://www.nist.gov/publications/relating-human-and-ai-based-detection-limits-sem-dimensional-metrology)，2025-10-25 |

**判读**：AI 已进入两类关键位置：一是直接驱动束与采样，二是定义检测限。前者需要硬件接口和安全边界，后者需要计量学背书；只做其中一项的工作容易被高估。

### 2.6 大科学装置：同步辐射、低温 CT 与自由电子激光

ESRF BM18 的低温 micro-CT 环境于 2026-05-27 对用户开放，条件为 77 K、液氮全浸没、样品直径上限 15 cm、空间分辨 3–5 µm，液氮引入带来约 15% 束流衰减且无谱移。概念验证把多层陶瓷电容和 PZT 陶瓷的低温微结构与独立电学量测关联，指出非对称热收缩和孔隙影响低温电容与铁电/压电开关（[R13](https://www.esrf.fr/home/news/tech-talk/content-news/tech-talk/new-cryogenic-sample-environment-for-synchrotron-microtomography.html)，2026-05-27）。该装置的空间分辨是微米级，服务于器件/封装/陶瓷多尺度关联，不与原子分辨 STEM 竞争。

SHINE 的一手页面写明 2026-10-15 首次出光；4 GeV 连续波超导直线加速器驱动 18 台 4 m 波荡器，磁周期 55 mm；建成后按 8 GeV 运行，首期两条波荡器线覆盖 0.2–15 keV，脉宽可至飞秒，最高重复频率 1 MHz，兼具纳米空间与飞秒时间分辨，计划 2027 年底建成投用（[R14](https://www.shanghaitech.edu.cn/2026/1020/c1001a1128256/page.htm)，2026-10-21）。这些数字是装置设计/阶段目标与首次出光报道的混合口径，引用时必须保留时间标签。

HEPS 一手页面写明 2025-10-29 通过工艺验收，2026-01 在 100 mA 下测得发射度 44 pm·rad，束斑约 10 μm、发光点位置波动小于 1 μm、最长连续无故障 76 h，首期 14 条用户线站全部开展试用实验；页面日期 2026-02-15（[R15](https://ihep.cas.cn/dkxzz/HEPS/xwdt/2026/202602/t20260215_8144783.html)，2026-02-15）。“通过验收”“稳定供光”“试运行实验”和“稳定用户产出”属于不同阶段，不宜合并成一句能力结论。

| 装置 | 一手状态 | 关键参数与口径 | 电子材料用途 | 来源与日期 |
|---|---|---|---|---|
| ESRF BM18 | 低温 micro-CT 对用户可用 | 77 K；≤15 cm；3–5 µm；约 15% 衰减 | 电容、PZT、低温器件微结构—电学关联 | [R13](https://www.esrf.fr/home/news/tech-talk/content-news/tech-talk/new-cryogenic-sample-environment-for-synchrotron-microtomography.html)，2026-05-27 |
| SHINE | 首次出光，计划 2027 年底建成 | 4 GeV 出光阶段；18 台 4 m 波荡器；55 mm 周期；首期 0.2–15 keV；最高 1 MHz | 飞秒时间分辨、纳米空间分辨的电子材料动态过程 | [R14](https://www.shanghaitech.edu.cn/2026/1020/c1001a1128256/page.htm)，2026-10-21 |
| HEPS | 100 mA 稳定供光，线站试用 | 100 mA；44 pm·rad；约 10 μm 束斑；<1 μm 波动；76 h；14 条线站 | 高亮度同步辐射成像、散射与谱学平台 | [R15](https://ihep.cas.cn/dkxzz/HEPS/xwdt/2026/202602/t20260215_8144783.html)，2026-02-15 |
| LCLS/APS 相关新闻页 | 本轮页面 404 或 Cloudflare challenge | 未取一手正文 | 仅列待验证线索 | 见第八节 |

### 2.7 数字速查与复算口径

下表把正文中的关键数字收束到测试条件、复算动作和来源。复算的目的是检查口径，而不是用不同论文的数字做简单排行。

| 数字或事实 | 测试条件与口径 | 复算动作 | 来源与日期 |
|---|---|---|---|
| 理论横向 0.40 Å、深度 44 Å | 300 kV、λ=1.97 pm、α=30 mrad；MEP 理论 Rayleigh 判据 | 检查 λ 与 α 是否同页出现，并与实验边缘模糊分栏 | [R1](https://www.nature.com/articles/s41467-026-69733-1)，2026-02-23 |
| Si 柱边缘模糊 22/40/57 Å | 66 Å Si 柱模拟；MEP、tf-ADF、tf-iDPC | 计算 22/40=0.55、22/57≈0.386 | [R1](https://www.nature.com/articles/s41467-026-69733-1)，2026-02-23 |
| MEP 剂量 0.5×10^5 e/Å² | 与 1×10^5 e/Å² 的传统方法比较 | 核对剂量是否同一样品、同一视场 | [R1](https://www.nature.com/articles/s41467-026-69733-1)，2026-02-23 |
| 5 nm 沟道约 60% bulk-like | imec 早期 GAA 测试结构 | 把“原子分类比例”与器件良率分开 | [R1](https://www.nature.com/articles/s41467-026-69733-1)，2026-02-23 |
| 应变过渡约 2 nm | 5 nm 沟道内三维重构 | 检查沟道宽度与过渡长度同源 | [R1](https://www.nature.com/articles/s41467-026-69733-1)，2026-02-23 |
| m/Δm≈1400 | APT 区分 Si+ 与 N2+ 的质量分辨需求 | 检查仪器离子光学配置与脉冲条件 | [R2](https://www.nature.com/articles/s41467-025-60732-2)，2025-07-01 |
| N 约 58 at.% 与 >60 at.% | SiON；短脉冲与长脉冲条件 | 与电荷态比控制一起读，避免跨条件比较 | [R2](https://www.nature.com/articles/s41467-025-60732-2)，2025-07-01 |
| N 约 20 at.% 与 >28 at.% | poly-Si；短脉冲与长脉冲条件 | 与 SiON 数值分开，按材料类型归档 | [R2](https://www.nature.com/articles/s41467-025-60732-2)，2025-07-01 |
| 20 pm 深度分辨 | M&M 综述中的限定条件 | 若缺少材料、条件、位置说明，则判为误用 | [R6](https://api.crossref.org/works/10.1093/mam/ozag064)，2026-07-15 |
| 10^7 A/cm² | Cu–Cu 直连互连原位 4D-STEM | 与晶界分类、空洞位置、寿命比一起引用 | [R4](https://api.crossref.org/works/10.1021/acsnano.6c06734)，2026-07-13 |
| 4.8 倍应力时间差 | void-free 与 voided 样品 | 核对样本和“承受电流应力时间”定义 | [R4](https://api.crossref.org/works/10.1021/acsnano.6c06734)，2026-07-13 |
| 158.38±0.192 cm^-1 | 10 批、100×100 μm Raman mapping | 核对批次数与 mapping 面积后计算离散度 | [R3](https://www.nature.com/articles/s41467-025-65641-y)，2025-11-26 |
| 25–300°C | 体块 GaN 的 Raman+椭偏+AFM 变温区间 | 检查三类掺杂样品是否同温区测试 | [R8](https://api.crossref.org/works/10.1063/5.0346044)，2026-10-21 |
| SNR=5 | Rose 人眼可靠判别阈值 | 作为 AI 模型上/下 SNR 边界的人眼基线 | [R11](https://www.nist.gov/publications/relating-human-and-ai-based-detection-limits-sem-dimensional-metrology)，2025-10-25 |
| 6 组、25 指标、3 模型 | SEM 仿真图像与 AI 检测限研究 | 检查组数、指标数、模型数是否同文出现 | [R11](https://www.nist.gov/publications/relating-human-and-ai-based-detection-limits-sem-dimensional-metrology)，2025-10-25 |
| 0.13–0.21 s | 模拟 STEM 的 VLM Typed Decision 决策延迟 | 只作预印本导航观察，不外推为产线节拍 | [R12](https://arxiv.org/abs/2611.23698)，2026-11-18 |
| 66–91% 与 43% | W 掺杂导航与晶界导航；模拟图像 | 分别保留对象与模型名，避免混成单一成功率 | [R12](https://arxiv.org/abs/2611.23698)，2026-11-18 |
| 77 K、15 cm、3–5 µm | ESRF BM18 低温 micro-CT 条件 | 检查“样品直径上限”与“空间分辨”是否混写 | [R13](https://www.esrf.fr/home/news/tech-talk/content-news/tech-talk/new-cryogenic-sample-environment-for-synchrotron-microtomography.html)，2026-05-27 |
| 0.2–15 keV、最高 1 MHz | SHINE 首期线与建成后指标 | 保留首次出光日期与 2027 年底目标标签 | [R14](https://www.shanghaitech.edu.cn/2026/1020/c1001a1128256/page.htm)，2026-10-21 |
| 100 mA、44 pm·rad、76 h、14 条线站 | HEPS 验收/稳定供光/试用实验 | 把运行参数、发射度、连续运行和线站数量分栏 | [R15](https://ihep.cas.cn/dkxzz/HEPS/xwdt/2026/202602/t20260215_8144783.html)，2026-02-15 |

### 2.8 证据链检查

1. **先锁对象**：Si 沟道、SiON 栅介质、poly-Si 栅、Cu–Cu 互连、二维 GAA、GaN 体块分属不同材料体系，数字只在本体系内比较。
2. **再锁口径**：理论极限、模拟边缘模糊、实验重构、厂商规格、检测限各成一类；交叉引用时保留类别名。
3. **三核剂量**：电子显微图像的分辨声明优先核对加速电压、剂量、样品厚度和会聚条件；缺失任一项时降低比较强度。
4. **四核重构**：APT 成分和 4D-STEM 晶界分类都受重构影响；正文应报告算法、参考或电荷态控制，而非只报漂亮图像。
5. **五核采样**：Raman 均匀性与缺陷检出率都依赖采样面积、批次数和目标尺寸；单点数值难以替代统计口径。
6. **六核阶段**：大装置用“设计—出光—验收—试用—用户产出”五级阶段标签，避免把未来指标写成已交付能力。
7. **七核证据类型**：期刊论文、Crossref 题录、会议摘要、机构页面和预印本分别标注；预印本与会议题录不升级为同行评审结论。
8. **八核可证伪**：观察指标沿用论文条件，并写清若条件变化或优势消失时如何判定失败。
9. **九核冲突**：同类数字冲突时并列保留；本轮唯一明确并列为“理论 MEP 分辨”与“实验边缘模糊”两类，而非直接争一个胜负。
10. **十核缺口**：CFET 专用表征、STM 商用分辨率、贝叶斯优化和部分厂商页面留在 UNVERIFIED，避免用记忆补齐。
11. **十一核数字位置**：正文每个关键数字附近保留参考编号和日期；参考索引只汇总，不替代正文口径说明。

## 技术/装置图谱表

| 层级 | 技术/装置 | 空间或过程量 | 一手证据支持 | 主要限制 | 来源与日期 |
|---|---|---|---|---|---|
| 原子几何 | MEP/电子叠层 | 横向 0.40 Å、深度 44 Å（理论条件） | GAA 三维界面与应变 | 模型依赖、剂量与重构一致性 | [R1](https://www.nature.com/articles/s41467-026-69733-1)，2026-02-23 |
| 原子化学 | APT | m/Δm≈1400；2/5 nm 介质 | N 三维分布与轻元素峰分离 | 重构误差、质量/空间分辨取舍 | [R2](https://www.nature.com/articles/s41467-025-60732-2)，2025-07-01；[R6](https://api.crossref.org/works/10.1093/mam/ozag064)，2026-07-15 |
| 原位过程 | 4D-STEM | 10^7 A/cm²；4.8 倍寿命差 | 电迁移两阶段机制 | 样品制备与束诱导效应 | [R4](https://api.crossref.org/works/10.1021/acsnano.6c06734)，2026-07-13 |
| 光谱统计 | Raman/椭偏/XPS | 158.38±0.192 cm^-1；25–300°C | 晶圆均匀性与变温物性 | 模型拟合与档案可比性 | [R3](https://www.nature.com/articles/s41467-025-65641-y)，2025-11-26；[R8](https://api.crossref.org/works/10.1063/5.0346044)，2026-10-21 |
| 产线计量 | CD-SEM/overlay/defect | SNR=5；亚纳米错位 | AI 检测限与物理仿真 | 低剂量噪声、模型漂移 | [R10](https://www.nist.gov/programs-projects/overlay-metrology-using-physics-and-ai-based-scanning-electron-microscopy)，2026-09-18；[R11](https://www.nist.gov/publications/relating-human-and-ai-based-detection-limits-sem-dimensional-metrology)，2025-10-25 |
| 自动闭环 | ML-STEM/VLM | 0.13–0.21 s 决策延迟；66–91% W 掺杂成功率 | 自主缺陷制造与导航 | 模拟对象、预印本状态 | [R9](https://www.osti.gov/biblio/3367068)，2026-04-27；[R12](https://arxiv.org/abs/2611.23698)，2026-11-18 |
| 大装置 | ESRF/SHINE/HEPS | 3–5 µm；0.2–15 keV；44 pm·rad | 多尺度结构和动态过程 | 机时、阶段状态、口径差异 | [R13](https://www.esrf.fr/home/news/tech-talk/content-news/tech-talk/new-cryogenic-sample-environment-for-synchrotron-microtomography.html)，2026-05-27；[R14](https://www.shanghaitech.edu.cn/2026/1020/c1001a1128256/page.htm)，2026-10-21；[R15](https://ihep.cas.cn/dkxzz/HEPS/xwdt/2026/202602/t20260215_8144783.html)，2026-02-15 |

## 成熟度分层表

| 成熟度 | 能力 | 判据 | 本轮证据 | -next 判读 |
|---|---|---|---|---|
| M4 产线常用 | CD-SEM/overlay/缺陷检测 | 已进入制造过程控制，且有检测限研究 | NIST 明确半导体制造依赖 SEM，项目面向商用 fab 部署 | 关注 AI 检测限是否进入规范 |
| M3 工艺开发验证 | MEP、APT、Raman/椭偏/XPS 联动 | 有同行评审器件案例和明确口径 | GAA、SiON、2D GAA、GaN 论文 | 关注跨实验室复现 |
| M2 原型闭环 | 自主 STEM、VLM 导航、自主 4D 采样 | 已完成演示，但对象或证据层级受限 | ORNL 自主制造、预印本 VLM、M&M 题录 | 关注真实样品与产线 Cpk 关联 |
| M1 试用/建设 | SHINE、HEPS 新线站、低温 CT 新环境 | 出光/试运行/用户开放已发生，稳定产出待累积 | SHINE 首次出光、HEPS 100 mA、ESRF 用户可用 | 区分里程碑与常规交付 |
| M0 未核验 | 商用 TEM/STM 极限数字、CFET 专用表征、贝叶斯优化 | 一手源缺失或页面受访问限制 | 见 UNVERIFIED 清单 | 补齐一手源后再入正文结论 |

## 方向判断与共识边界

**方向判断一：三维化学—几何联合表征将成为 GAA/CFET 工艺开发的共同语言。** 现有 GAA 论文已经把应变、粗糙度、埋入介质与缺陷放进同一三维 MEP 框架，APT 又把氮分布推到 2/5 nm 介质；两者的共同需求是重构可信度与剂量口径（[R1](https://www.nature.com/articles/s41467-026-69733-1)，2026-02-23；[R2](https://www.nature.com/articles/s41467-025-60732-2)，2025-07-01）。

**方向判断二：计量学的“分辨率竞赛”会让位于“检测限+不确定度+吞吐”三角。** NIST 的 AI-SEM 工作以 SNR、图像质量和置信度定义 AI 检测限，并以 sparse-scanning 优化吞吐；这说明产业价值来自可审计的测量链（[R11](https://www.nist.gov/publications/relating-human-and-ai-based-detection-limits-sem-dimensional-metrology)，2025-10-25；[R10](https://www.nist.gov/programs-projects/overlay-metrology-using-physics-and-ai-based-scanning-electron-microscopy)，2026-09-18）。

**方向判断三：AI 自主实验先从“可控缺陷与导航”切入，再进入“工艺判定”。** ORNL 演示的是原子级制造闭环，VLM 演示的是导航决策；两者都未证明可直接提升晶圆良率（[R9](https://www.osti.gov/biblio/3367068)，2026-04-27；[R12](https://arxiv.org/abs/2611.23698)，2026-11-18）。

**共识边界**：（a）理论 Rayleigh 极限、模拟边缘模糊、实验可分辨特征、厂商规格属于四类数字，必须分栏；（b）同一材料的 APT 成分比例依赖脉冲与场蒸发条件；（c）Raman mapping 的均匀性依赖采样面积和批次数；（d）大装置的“出光”“验收”“用户试运行”“稳定产出”不可合并；（e）预印本和会议题录不替代同行评审论文。

## 未来12-24个月可证伪观察指标

1. **MEP 优势复现**：独立团队用同厚度 Si/GAA witness wafer 复现 66 Å Si 柱模拟时，MEP 边缘模糊应保持 22 Å，且相对 tf-ADF 40 Å、tf-iDPC 57 Å 的比值约为 0.55 与 0.386；若同剂量下该优势消失，则“MEP 普遍优于传统析出成像”的判断被证伪（基准：[R1](https://www.nature.com/articles/s41467-026-69733-1)，2026-02-23）。

2. **剂量口径统一**：后续论文若继续报 MEP 横向分辨，应同时给 0.5×10^5 e/Å² 级剂量、加速电压和会聚半角；仅报理论 0.40 Å 而无剂量与样品厚度的结果，不足以进入 use-case 比较（基准：[R1](https://www.nature.com/articles/s41467-026-69733-1)，2026-02-23）。

3. **APT 轻元素判据扩散**：SiON 氮分布研究若被独立复现，应继续报告 m/Δm≈1400 的峰分离条件、2/5 nm 介质厚度与电荷态比控制；若新工作把“20 pm 深度分辨”当通用常数，应按 M&M 口径判为误用（基准：[R2](https://www.nature.com/articles/s41467-025-60732-2)，2025-07-01；[R6](https://api.crossref.org/works/10.1093/mam/ozag064)，2026-07-15）。

4. **原位 4D-STEM 机制量化**：Cu–Cu 电迁移若在别的互连结构复现，应报告电流密度、晶界类型比例、nanovoid 位置与寿命比；缺少 10^7 A/cm² 与 4.8 倍对比口径时，不可宣称“同一失效机制”（基准：[R4](https://api.crossref.org/works/10.1021/acsnano.6c06734)，2026-07-13）。

5. **光谱 mapping 成为批控量**：二维 GAA 后续若进入工艺窗口验证，应继续用 10 批、100×100 μm 或等效面积口径报 Raman 峰位均值与标准差；单点 160 cm^-1 峰位不再作为均匀性证据（基准：[R3](https://www.nature.com/articles/s41467-025-65641-y)，2025-11-26）。

6. **AI-SEM 检测限标准化**：NIST 的 6 组图像、25 指标、3 模型与 SNR=5 基线若被采纳，后续模型应给出指定置信度下的上/下 SNR 边界；只报平均 Accuracy 的结果会被视为口径不足（基准：[R11](https://www.nist.gov/publications/relating-human-and-ai-based-detection-limits-sem-dimensional-metrology)，2025-10-25）。

7. **闭环导航真实化**：VLM 导航若在真实 STEM 上复现，应保持 0.13–0.21 s 决策量级，并把 W 掺杂 66–91%、晶界 43% 的模拟成功率替换为真实样品统计；若延迟升高一个数量级或成功率显著下降，预印本结论需降级（基准：[R12](https://arxiv.org/abs/2611.23698)，2026-11-18）。

8. **SHINE 里程碑**：页面给出的 2027 年底建成投用是可证伪时间点；到期若仍停留在首次出光或非用户运行阶段，则“首期 0.2–15 keV、最高 1 MHz 能力可用”的判断需要重估（基准：[R14](https://www.shanghaitech.edu.cn/2026/1020/c1001a1128256/page.htm)，2026-10-21）。

9. **HEPS 用户产出**：100 mA、44 pm·rad、14 条线站试用应在后续用户报告中转化为正式机时与论文产出；若稳定连续无故障时间明显低于 76 h 记录，应重估运行成熟度（基准：[R15](https://ihep.cas.cn/dkxzz/HEPS/xwdt/2026/202602/t20260215_8144783.html)，2026-02-15）。

10. **低温 CT 电学关联**：ESRF BM18 的 77 K、3–5 µm 条件若成为电子器件常规表征，应出现更多微结构与独立电学量测配对的数据；若只有形貌图而无电学对照，则“结构—物性关联”的声明不成立（基准：[R13](https://www.esrf.fr/home/news/tech-talk/content-news/tech-talk/new-cryogenic-sample-environment-for-synchrotron-microtomography.html)，2026-05-27）。

## 瓶颈与争议

**瓶颈一：分辨数字与可测物理量脱钩。** 0.40 Å 是 MEP 在特定加速电压与会聚角下的理论横向 Rayleigh 值，22 Å 是 66 Å Si 柱模拟的边缘模糊，两者服务于不同问题（[R1](https://www.nature.com/articles/s41467-026-69733-1)，2026-02-23）。把理论极限宣传为器件实测能力，是本领域最常见的口径错配。

**瓶颈二：APT 的质量分辨和空间分辨互相牵制。** M&M 题录明确提示提升质量分辨的离子光学设计可能牺牲空间分辨，且重构内部的分辨随位置变化；“20 pm 深度分辨”只在具体条件下成立（[R6](https://api.crossref.org/works/10.1093/mam/ozag064)，2026-07-15）。

**瓶颈三：低剂量与 AI 可信度。** 低剂量图像 必然噪声高、对比低；AI 可延伸检测能力，也会引入模型特定的边界。NIST 的方法给出路线，但不同模型需分别标定，产线采用时需要版本管理和再验证（[R11](https://www.nist.gov/publications/relating-human-and-ai-based-detection-limits-sem-dimensional-metrology)，2025-10-25）。

**争议一：AI 自主实验的“自主”边界。** ORNL 工作有明确策略与 FPGA 控制，属于闭环制造；VLM 论文仅隔离决策步骤且用模拟图像；两者都被称“自主”，证据强度却不同（[R9](https://www.osti.gov/biblio/3367068)，2026-04-27；[R12](https://arxiv.org/abs/2611.23698)，2026-11-18）。

**争议二：大装置能力按“参数”还是按“用户产出”评价。** SHINE 的 0.2–15 keV 与 1 MHz、HEPS 的 44 pm·rad 与 14 条线站都是一手页面数字，但阶段不同；评价时应把设计指标、已实现指标和可预约机时分开（[R14](https://www.shanghaitech.edu.cn/2026/1020/c1001a1128256/page.htm)，2026-10-21；[R15](https://ihep.cas.cn/dkxzz/HEPS/xwdt/2026/202602/t20260215_8144783.html)，2026-02-15）。

**争议三：材料表征与设备市场叙事混用。** 本节把 CD-SEM/overlay 视为材料信息与过程控制问题，而非设备份额问题；NIST 项目关注检测限、物理仿真与标准，正好提供这种视角（[R10](https://www.nist.gov/programs-projects/overlay-metrology-using-physics-and-ai-based-scanning-electron-microscopy)，2026-09-18）。

## UNVERIFIED 清单

1. **UNVERIFIED｜商用 TEM/STEM 分辨率**：Thermo Fisher 比较页可 fetch 但正文截断，产品页直接 fetch 404；搜索摘要中的 Spectra 300 50 pm STEM、60 pm information limit、125 pm @30 kV 等为厂商搜索摘要/自报口径，未取一手正文，不进正文结论。线索：[Thermofisher 比较页](https://thermofisher.com/us/en/home/materials-science/nanoscale-materials-characterization/technologies.html)，搜索摘要日期 2026-10-09；[Spectra 300 产品页](https://thermofisher.com/us/en/home/electron-microscopy/products/transmission-electron-microscopes/spectra/instruments/spectra-300-tem.html)，搜索摘要日期 2026-10-23。

2. **UNVERIFIED｜Hitachi CS4800 CD-SEM 精度**：产品页返回 Access Denied；搜索摘要称 Measurement Precision 1 nm (3σ)（Hitachi Standard Wafer），未取一手正文，不进正文结论。线索：[Hitachi CS4800](https://hitachi-hightech.com/global/product_detail?pn=semi-cs4800)，访问失败日期 2026-11-24。

3. **UNVERIFIED｜SEMI wafer geometry/defect 白皮书**：PDF 返回 Cloudflare verification，未取正文，不进正文结论。线索：[SEMI PDF](https://semi.org/sites/semi.org/files/2025-09/20250917_Semi_EMG_Alliata.pdf)，搜索摘要日期 2025-09-17。

4. **UNVERIFIED｜APS 单发 X 射线化学反应的全文细节**：官方页面被 Cloudflare challenge 拦截，未取一手正文，不进正文结论。线索：[APS Science Highlight](https://www.aps.anl.gov/APS-Science-Highlight/2026-04-22/capturing-chemical-reactions-in-a-single-x-ray-shot)，搜索摘要日期 2026-04-22。

5. **UNVERIFIED｜SLAC LCLS 新工具包**：新闻页直接 fetch 404，浏览器路径无有效正文，不进正文结论。线索：[SLAC news](https://slac.stanford.edu/news/2025-08-07-united-states-just-got-new-x-ray-laser-toolkit-study-natures-mysteries)，搜索摘要日期 2025-08-07。

6. **UNVERIFIED｜上海光源 BL08U1A STXM 优于 30 nm**：搜索结果给出该指标，但本轮未成功 fetch 一手页面正文，不进正文结论。线索：[SSRF BL08U1A](https://ssrf.sari.ac.cn/nzzjs/nxzlb/nbl08u1a)，搜索摘要日期 2026-10-23。

7. **UNVERIFIED｜HEPS 高分辨纳米电子结构线站国产 AFM 交付**：`http` 页面不支持 fetch，未取一手正文，不进正文结论。线索：[兰州物理所页面](http://lssf.cas.cn/xwzx/jsjz/202607/t20260702_5114443.html)，搜索摘要日期 2026-10-07。

8. **UNVERIFIED｜无液氦光耦合 SPM**：构造 URL fetch 失败，未取一手正文，不进正文结论。线索：[中科院页面](https://iop.cas.cn/xwzx/kydt/202603/t20260323_8168313.html)，搜索摘要日期 2026-10-22。

9. **UNVERIFIED｜STM 最新商用/器件级分辨率**：本轮未取得 2025–2026 一手分辨率数字；STM 的角色仅在概念层讨论，未列为量化结论。

10. **UNVERIFIED｜CFET 专用表征一手数字**：检索命中未形成可引用的 2025–2026 一手论文；本文只在 GAA/FinFET/2D GAA 证据上讨论，不把结论外推到 CFET。

11. **UNVERIFIED｜贝叶斯优化自主表征案例**：本轮未取得 2025–2026 一手论文或官方题录；未列为已验证能力。

12. **UNVERIFIED｜原位 TEM 观察器件失效的 publisher 全文**：ACS Nano 论文正文页被 Cloudflare 拦截，但 Crossref 题录与摘要已验号，故本文只引用摘要事实并标注全文未取。线索：[Crossref](https://api.crossref.org/works/10.1021/acsnano.6c06734)，2026-07-13。

## 参考索引

R1 — MEP 理论横向 0.40 Å/深度 44 Å；Si 柱模拟边缘模糊 22/40/57 Å；剂量 0.5×10^5 与 1×10^5 e/Å²；5 nm 沟道约 60% bulk-like — https://www.nature.com/articles/s41467-026-69733-1 — 2026-02-23（DOI 验号：https://api.crossref.org/works/10.1038/s41467-026-69733-1）

R2 — APT 区分 Si+/N2+ 需 m/Δm≈1400；2/5 nm 介质；N 约 58 at.%/>60 at.%，poly-Si 约 20 at.%/>28 at.% — https://www.nature.com/articles/s41467-025-60732-2 — 2025-07-01（DOI 验号：https://api.crossref.org/works/10.1038/s41467-025-60732-2）

R3 — 2 英寸二维 GAA；Ra≈0.37 nm；Raman 158.38±0.192 cm^-1；转移覆盖近 99.9%；on/off >10^6；迁移率 227 cm² V^-1 s^-1 — https://www.nature.com/articles/s41467-025-65641-y — 2025-11-26（DOI 验号：https://api.crossref.org/works/10.1038/s41467-025-65641-y）

R4 — Cu–Cu 电迁移原位 4D-STEM；10^7 A/cm²；两阶段；4.8 倍应力时间差 — https://api.crossref.org/works/10.1021/acsnano.6c06734 — 2026-07-13

R5 — “Beyond Projection: Quantitative 3D Atomic-Scale Characterization with Electron Ptychography” 题录 — https://api.crossref.org/works/10.1093/mam/ozag053.017 — 2026-07-27

R6 — APT 空间分辨随材料/条件/位置变化；20 pm 深度分辨限定条件 — https://api.crossref.org/works/10.1093/mam/ozag064 — 2026-07-15

R7 — 自主 4D-STEM 实时定量动态采样题录 — https://api.crossref.org/works/10.1093/mam/ozaf048.090 — 2025-07-25

R8 — GaN 25–300°C Raman+椭偏+AFM；LOPC、介电函数、带隙、Urbach energy — https://api.crossref.org/works/10.1063/5.0346044 — 2026-10-21

R9 — ML-STEM 自主制造 MoS-NW；随机森林+CNN；FPGA 控制 — https://www.osti.gov/biblio/3367068 — 2026-04-27（DOI 验号：https://api.crossref.org/works/10.1038/s41524-026-02025-w）

R10 — NIST physics+AI SEM overlay/CD/defect；亚纳米错位可致失效；sparse-scanning；CRADA — https://www.nist.gov/programs-projects/overlay-metrology-using-physics-and-ai-based-scanning-electron-microscopy — 2026-09-18

R11 — 6 组图像、25 指标、3 AI 模型；Rose SNR=5；AI 上/下 SNR 边界 — https://www.nist.gov/publications/relating-human-and-ai-based-detection-limits-sem-dimensional-metrology — 2025-10-25（DOI 验号：https://api.crossref.org/works/10.1117/1.JMM.24.4.044201）

R12 — VLM 闭环 STEM 导航；0.13–0.21 s；66–91%；43%；预印本 — https://arxiv.org/abs/2611.23698 — 2026-11-18

R13 — ESRF BM18 77 K、≤15 cm、3–5 µm、约 15% 衰减；电容/PZT 关联 — https://www.esrf.fr/home/news/tech-talk/content-news/tech-talk/new-cryogenic-sample-environment-for-synchrotron-microtomography.html — 2026-05-27

R14 — SHINE 首次出光；4 GeV；18 台 4 m 波荡器；0.2–15 keV；最高 1 MHz；2027 年底目标 — https://www.shanghaitech.edu.cn/2026/1020/c1001a1128256/page.htm — 2026-10-21

R15 — HEPS 100 mA；44 pm·rad；约 10 μm；<1 μm；76 h；14 条线站试用 — https://ihep.cas.cn/dkxzz/HEPS/xwdt/2026/202602/t20260215_8144783.html — 2026-02-15

R16 — 商用 sub-5nm FinFET APT 题录；在线注册 2026-10-22，卷期 2027-02 — https://api.crossref.org/works/10.1016/j.mssp.2026.111312 — 2026-10-22

**DOI 验号说明**：正文所列 R1/R2/R3/R4/R5/R6/R7/R8/R9/R11/R16 的 DOI 均经 Crossref `works/<DOI>` 页面 web_fetch 核验“号—题—出版日”；R12 为 arXiv 预印本，不列期刊 DOI；R13–R15 为机构一手页面，不以 DOI 作为证据。
