Repository: aidless/next-gen-electronics-2026

# README — 新一代电子技术前沿与产业格局研究

> 项目立项 2026-11-24｜检索窗口 2024-01 至 2026-11-23，最新对齐 2026-11
> 文档状态：综述+专题，已完成首轮与增量对齐（v1）

## 目标

系统梳理"新一代电子技术"（材料→器件→架构→系统→产业）2024–2026 前沿进展与产业格局，形成可引用、可追溯、可增量更新的研究合集。对每条主线给出成熟度分层与 12–24 个月可证伪观察指标。

## 核心问题

AI 算力需求与物理约束（制程放缓、存储墙、互连带宽、电力）叠加下，"新一代电子技术"在哪些方向已规模兑现、哪些仍处实验室、未来 2 年确定性最高的卡点在哪。

## 交付物（manuscript/）

| 文件 | 定位 | 规模 |
|---|---|---|
| `新一代电子技术-研究合集-2026-11-23.md` | 带总目录的全二十一份合集（1 报告 + 20 专题，主交付） | 7729 行 / 319 锚点 |
| `新一代电子技术-研究报告-2026-11-23.md` | 主报告（14 节综合，含第十至十二节四轮深挖） | 14 节 |
| `专题1-先进制程与先进封装-2026-11-23.md` | 先进制程/封装/HBM | 306 行 / 37 链 |
| `专题2-后摩尔器件与计算新原理-2026-11-23.md` | CFET/铁电/光计算/量子 | 359 行 / 73 链 |

File: manuscript/专题3-新材料宽禁带与柔性生物电子-2026-11-23.md
# 专题三：新材料、宽禁带与柔性生物电子（2024–2026）

> 子领域取证专题报告 · 《新一代电子技术》研究报告配套
> 取证截止日期：2026-11-23
> 证据口径：数字/事实 — 来源 — URL — 日期；Nature 系列 DOI 均经 web_fetch 实回验号（标题—DOI—期刊—出版日四者一致）
> 成熟度口径：实验室（论文/样品）→ 试点（样机/小批量/临床）→ 量产（规模出货/商业交付）

---

## 一、核心结论

**结论先行：本子领域在 2024–2026 呈现清晰的"两段式"分化——宽禁带（SiC/GaN）已完成从技术验证到规模商业化的跨越，进入"降本+扩产+抢场景"的兑现期；而超宽禁带（Ga2O3/AlN/金刚石）、二维材料晶体管、柔性/植入式生物电子仍处于"物理极限纪录不断刷新、但量产与临床导入尚未闭环"的前夜。** 二者不能混用同一套成熟度评价标准，这是理解本轮产业节奏的关键。

1. **SiC 是唯一同时被"800V 电动车"与"AI 数据中心"两大需求拉动的量产赛道。** Yole 预测功率 SiC 器件市场从 2025 年 37 亿美元增至 2031 年 110 亿美元，2025–2031 年 CAGR 约 20% [S1/S27, 2026-06-17]；800V 高压平台到 2031 年将占全球纯电动车出货约一半 [S1, 2026-06-17]。IDTechEx 实测 2023 年 SiC 逆变器已占 BEV 市场 28%，并预测 SiC MOSFET 需求 2023–2035 年增长 10 倍、2035 年市占超 50% [S2, 2025]。成熟度判定：**量产**。

2. **GaN 呈现"快充已量产、高压数据中心正导入、主驱尚未突破"的三级梯队。** 100W 以上品类 GaN 快充渗透率达 62%，2025 年 GaN 快充约占市场 50%，Navitas 芯片份额超 70% [S4, 2025]。数据中心侧，ST 已演示 6kW/850kHz LLC（700V GaN）与 12/20kW 800V HVDC 板 [S6, 2025]，Infineon 于 2026-10 宣布与 NVIDIA 合作开发 GaN 基 800VDC AI 数据中心功率转换系统 [S26, 2026-10-21]。成熟度判定：**快充量产 / 数据中心试点 / 主驱实验室**。

3. **超宽禁带的理论性能优势与产业化成熟度严重倒挂。** Ga2O3 带隙 4.9eV、理论击穿场 8MV/cm、BFOM≈3300（SiC/GaN 的 3–10 倍）[S8, 2025-09-01]，但权威综述直言其"商业可行性仍在争论"，受制于衬底供应不足与缺乏相对 SiC 的杀手级场景 [S8, 2025-09-01]。成熟的转折点信号出现在 2026 年：杭州 Garen 建成全球首条 6/8 英寸同质外延 Ga2O3 晶圆量产线，6 英寸产品已交付芯片厂、衬底成本降超 80% [S25, 2026-07-01]。成熟度判定：**实验室为主，衬底环节刚跨入试点**。

4. **二维材料晶体管在"尺寸微缩"上连续刷新物理极限，但全部停留在实验室。** 2026 年三项 Nature 系列成果把单层 MoS2 器件的物理沟道压缩到 <5nm（SS 88mV/dec）[S12, 2026-09-21]、把栅长压到埃级（<1nm 栅 + 10nm 沟道，并集成逻辑门）[S13, 2026-07-11]，以及全 2D 垂直 MESFET 实现沟道与接触长度同时 sub-10nm、SS~62mV/dec、开/关比>10⁷ [S22, 2026-06-19]。"超越硅极限"指的是单一亚阈值/静电控制指标，非整体性能或良率超越。成熟度判定：**实验室**。

5. **柔性/植入式生物电子与脑机接口（BCI）硬件正从"材料演示"迈向"体内验证与临床试点"。** 生物相容弹性有机晶体管在 50% 应变下稳定、小鼠体内植入无显著炎症 [S16, 2025-09-02]；无线硬膜下 BCI 达 65536 电极/1024 通道 [S17, 2025-12-08]；可穿戴—植入式无线供电在 30% 应变与 30mm 错位下效率仍 >50%，并完成大动物心脏起搏 [S23, 2026-09-25]。成熟度判定：**动物实验→临床试点过渡**。

6. **一句话定位：宽禁带拼的是成本、产能与车规/数据中心定点，已进入产业兑现期；超宽禁带与二维/柔性生物电子拼的是良率、衬底与长期体内可靠性，仍处导入前夜——判断一个方向是否"成熟"，必须看它卡在哪一层瓶颈，而非看单次纪录有多亮眼。**

---

## 二、宽禁带半导体：SiC 的市场规模、800V 车规与数据中心双驱动

### 2.1 市场规模与增长预测

功率 SiC 是本子领域数字最扎实、来源最密集的方向。Yole Group 在《Power SiC 2026 – Markets and Applications》报告中给出核心预测：**功率 SiC 器件市场 2025 年约 37 亿美元，到 2031 年达 110 亿美元以上，2025–2031 年 CAGR 约 20%** [S1/S27, 2026-06-17]。增长由四条腿支撑：电动车、可再生能源、储能与 EV 充电，而 2026 年报告标题"Power SiC enters the AI age"标志着 **AI 数据中心成为新增的第五驱动力** [S1, 2026-06-15]。

IDTechEx 从需求侧给出交叉印证：**2023 年 SiC 逆变器已占 BEV 市场 28%**，并预测 **SiC MOSFET 需求在 2023–2035 年间增长 10 倍，2035 年市占率超过 50%** [S2, 2025]。两家机构对"SiC 将在功率器件中占据主导"方向一致，但对增速口径存在差异（Yole 20% CAGR 针对器件市场，IDTechEx 10 倍针对 MOSFET 需求量），引用时必须标注机构与口径，不可混算。

产能侧，Yole 指出行业已投入 **超过 300 亿美元**用于 150mm 向 200mm 晶圆产线升级 [S1, 2026-06-17]；200mm 扩产是未来五年 SiC 降本的主线，也是 2031 年 110 亿美元市场能否兑现的前提。

### 2.2 800V 车规：从高端选配走向主驱标配

800V 高压平台是 SiC 在汽车侧最确定的量产抓手。Yole 预测 **到 2031 年 800V 平台将占全球纯电动车出货约一半** [S1, 2026-06-17]。TrendForce 进一步指出 **SiC 已成为 800V 平台、700km 以上续航车型主驱逆变器的标配**；现代/起亚 E-GMP 平台集成 SiC 后续航提升约 5% [S5, 2026-05-21]。

这里需要区分两个判断层级：
- **已量产事实**：SiC 主驱逆变器在 800V 高端车型规模装车，续航收益有实测（+5%）[S5, 2026-05-21]。
- **仍属预测**：800V 平台占 BEV 半数（2031 年）、SiC MOSFET 市占过半（2035 年）[S1, 2026-06-17; S2, 2025]。

### 2.3 数据中心：AI 供电架构变革带来的新增量

数据中心是 2025–2026 年 SiC/GaN 叙事最大的边际变化。传统 12V/48V 供电在 AI 机柜功率密度飙升至数十 kW 后难以为继，产业正向 **800V 高压直流（HVDC）** 架构迁移，这为宽禁带器件打开全新增量空间 [S6, 2025; S7, 2025-08-04]。

- Navitas 在 2025 年 Q3 材料中称，**800V 数据中心到 2030 年对应约 26 亿美元/年的市场机会**，并将 SiC 与 GaN 同时列为该机会的目标技术 [S7, 2025-08-04]。
- Infineon 于 **2026-10-21 宣布与 NVIDIA 合作开发基于 GaN 的功率转换系统，面向 800VDC AI 数据中心** [S26, 2026-10-21]，并在 2026-10-27 推出 800V 高压配电板（HV PDB）参考设计 [S26, 2026-10-27]。这标志着数据中心高压供电从"芯片厂商演示"进入"系统厂商+AI 平台方联合定义"阶段。
- 形态上，SiC 更适配 800V 侧的整流/功率因数校正与高压 DC-DC，GaN 更适配高频隔离级与低压大电流变换，二者在 HVDC 架构中互补而非替代 [S5, 2026-05-21; S6, 2025]。

### 2.4 SiC 量产证据链小结

| 判据维度 | 已取到的一手/权威证据 | 阶段 | 来源 / 日期 |
| --- | --- | --- | --- |
| 器件市场规模 | 2025 年 $3.7B → 2031 年 $11B+，CAGR 约 20% | 预测（机构口径） | [S1/S27] 2026-06-17 |
| 车规渗透率 | 2023 年 SiC 逆变器占 BEV 28% | 已量产 | [S2] 2025 |
| 800V 平台 | 2031 年占全球 BEV 出货约一半 | 预测 | [S1] 2026-06-17 |
| 整车收益 | 现代 E-GMP 集成 SiC 续航 +5% | 已量产 | [S5] 2026-05-21 |
| 数据中心机会 | 800V DC 到 2030 年约 $2.6B/年 | 试点/预测 | [S7] 2025-08-04 |
| 产能投入 | >$30B 投入 150mm→200mm 升级 | 已量产/扩产 | [S1] 2026-06-17 |
| 超级结结构 | 全球首款 SiC 超级结 MOSFET，击穿 1635V、RDS(on),sp 1.27mΩ·cm²（室温） | 商用首发 | [S29] 2026-09-10 |

---

## 三、GaN：快充渗透率、高压 HVDC 与主驱渗透

### 3.1 快充：已完成市场教育，进入存量替代

GaN 在消费快充领域是"高渗透率+高集中度"的成熟市场。据 Compound Semiconductor 报道：**在 100W 以上功率品类中，GaN 快充渗透率达 62%；2025 年 GaN 快充约占整个快充市场的 50%；Navitas 在 GaN 快充芯片中的份额超过 70%**，客户覆盖 Baseus（倍思）、Lenovo（联想）、Sharge（闪极）等 [S4, 2025]。市场规模侧，Yole 预测 **功率 GaN 市场 2029 年超过 22.5 亿美元，2023–2029 年 CAGR 高达 44%** [S3, 2024-10-23]。

需注意，快充的高渗透率建立在中低功率（<100W 到 300W 区间）、对成本相对不敏感的消费电子场景；这一成功经验不能线性外推到车规主驱或数据中心高压侧——后两者对可靠性、散热与成本的要求高一个数量级 [S5, 2026-05-21]。

### 3.2 高压 HVDC：2025–2026 年从演示走向联合定义

GaN 向高压进军的证据链在 2025–2026 年明显加密：

- ST（意法半导体）博客展示了面向 800V HVDC 的参考设计：**6kW 输出、850kHz 开关频率的 LLC 变换器采用 700V GaN 晶体管**，并给出 12kW/20kW 功率板方案 [S6, 2025]。**850kHz 的高开关频率**是 GaN 相对 SiC 的核心价值——它使磁性元件大幅缩小，提升功率密度 [S6, 2025]。
- Navitas 将 SiC 与 GaN 同时定位于 800V 数据中心机会 [S7, 2025-08-04]；Infineon 与 NVIDIA 的 GaN 合作 [S26, 2026-10-21] 则把 GaN 在 AI 数据中心的角色从"器件可行"推向"平台采用"。
- TrendForce 指出 GaN 当前主力仍集中在 **<10kW 快充与 48V 数据中心**场景 [S5, 2026-05-21]；800V HVDC 的 GaN 方案在 2026 年仍以参考设计和联合开发为主，属**试点**而非规模出货。

### 3.3 主驱：GaN 尚未突破的洼地

在主驱逆变器这一 SiC 的主场，GaN 渗透率明显偏低。TrendForce 明确判断 **GaN 在主驱的渗透低于 SiC**，短期内难以撼动 SiC 在 800V 主驱的地位 [S5, 2026-05-21]。根本原因在于车规主驱要求 1200V 以上耐压与长周期可靠性验证，而当前 GaN 主流商用器件仍集中在 650V/700V，向 1200V 演进的横向 GaN 与垂直 GaN 尚在产业化早期 [S5, 2026-05-21; S9, 2025-12-09]。

### 3.4 GaN 三级梯队小结

| 应用场景 | 关键数字/事实 | 阶段 | 来源 / 日期 |
| --- | --- | --- | --- |
| 消费快充 | 100W+ 品类渗透 62%，2025 占市场 50% | 已量产 | [S4] 2025 |
| 快充芯片格局 | Navitas 份额 >70% | 已量产 | [S4] 2025 |
| 功率 GaN 市场 | 2029 年 >$2.25B，CAGR 44%（2023–29） | 预测 | [S3] 2024-10-23 |
| 800V HVDC | 6kW/850kHz LLC、700V GaN、12/20kW 板 | 试点/参考设计 | [S6] 2025 |
| AI 数据中心 | Infineon×NVIDIA GaN 800VDC 联合开发 | 试点 | [S26] 2026-10-21 |
| 车规主驱 | 渗透率低于 SiC，主力仍在 650/700V | 实验室/早期 | [S5] 2026-05-21 |
| 300mm 产能（窗口内新增） | Infineon 约 €11 亿投资全球首条 300mm GaN 高产量厂 | 产线投资/在建 | [S30] 2026-10-27 |

---

## 四、超宽禁带：Ga2O3 / AlN / 金刚石的理论优势与成熟度争议

### 4.1 为什么是"超宽禁带"

当 SiC（带隙约 3.2eV）与 GaN（约 3.4eV）逼近材料理论极限，产业把目光转向带隙更宽的 Ga2O3（约 4.9eV）、AlN（约 6.0eV）与金刚石（约 5.5eV）。核心物理逻辑是：**临界击穿场随带隙呈超线性增长，因此理论上可用更薄的漂移区承受更高电压，从而同时降低导通电阻与器件面积** [S11, 2026]。

- 综述给出量级对比：**SiC/GaN 临界场约为 Si 的 8–11 倍，而 Ga2O3/AlN 等 UWBG 材料可达 Si 的 30–50 倍** [S11, 2026]。
- 但击穿场的具体数值在各来源口径不一（部分表格列金刚石 4.4MV/cm，文献常引 10–20MV/cm）[S11, 2026]，因此本报告对金刚石优先采用"定性量级+具体器件实测值"，避免引用孤立的临界场数字。

### 4.2 Ga2O3：理论指标最优，成熟度争议最大

Ga2O3 是 UWBG 中受关注度最高的方向。Applied Physics Reviews 的综述给出一组关键参数 [S8, 2025-09-01]：

- **带隙 4.9eV，理论击穿场 8MV/cm，BFOM（Baliga 品质因数）约 3300**，是 SiC/GaN 的 3–10 倍。
- **成熟度排序：Ga2O3 ≫ AlN ≈ 金刚石**。Ga2O3 领先的原因是可用熔融法/浮区法生长大尺寸体块单晶，衬底相对易得。
- 但同一综述明确指出 **Ga2O3 的商业可行性"仍在争论"**：受限于衬底供应商不足、相对 SiC 缺乏"足够惊艳"的杀手级器件场景，且其热导率偏低（不利于高功率密度散热）[S8, 2025-09-01]。

**2026 年关键转折信号：** 杭州 Garen Semiconductor 于 **2026-06-24 宣布建成全球首条兼容 6 英寸与 8 英寸的同质外延 Ga2O3 晶圆量产线**，已向头部芯片厂交付 6 英寸 (100) 取向同质外延片 [S25, 2026-07-01]。技术细节：

- 6 英寸同质外延层厚度 **>10µm，厚度均匀性变化 <1%** [S25, 2026-07-01]。
- 超薄衬底工艺使衬底产出较常规方法提升 **3–4 倍**，单晶生长显著降低铱（Ir）消耗，**单晶圆衬底成本下降超 80%** [S25, 2026-07-01]。
- 8 英寸晶圆芯片产出约为 4 英寸的 4 倍 [S25, 2026-07-01]。

这条量产线是"衬底瓶颈开始松动"的一手证据，但需注意：它是企业公告经 TrendForce 转载的单一来源，量产良率与器件端验证数据尚未见第三方披露，**判定为"衬底环节试点"，尚不能等同于 Ga2O3 功率器件量产** [S25, 2026-07-01]。

### 4.3 AlN：临界场最高，但掺杂与衬底双重受限

AlN 的吸引力在于极高的临界击穿场。PCIM Magazine 报道 [S9, 2025-12-09]：

- **AlN 临界场 >10MV/cm，约为 GaN 的 3 倍**。
- 德国 FBH（Ferdinand-Braun-Institut）开发的 AlN 横向晶体管瞄准 **1200V 节点**，其漂移区击穿电压缩放达 **140V/µm，比 GaN 高约 20%** [S9, 2025-12-09]。
- 背景约束：GaN 功率变换器当前多部署在 <10kW 场景，AlN 要切入更高功率需先解决 p 型掺杂效率低与大尺寸高质量衬底缺失两大难题 [S9, 2025-12-09]。

### 4.4 金刚石：热管理王者，器件与衬底双重早期

金刚石拥有所有半导体中最高的热导率，理论上最适合极高功率密度。Power Electronics News 的综述给出 [S10, 2025-11-14]：

- **p 型横向肖特基势垒二极管（SBD）击穿电压达 4612V**（采用 Al2O3 场板）；2DHG p 型 MOSFET 电流 >1A [S10, 2025-11-14]。
- **1700V 垂直 unipolar FET 理论尺寸比 SiC 小近 10 倍、损耗低 3 倍**（工况：425–450K、1200V/50A/20kHz）[S10, 2025-11-14]。
- 瓶颈极其明确：**HPHT 衬底约 1cm²，CVD 衬底 <2–3 英寸，缺陷密度约 10⁵/cm²（SiC 约 10²/cm²）**；n 型掺杂深能级难以室温电离，可靠性标准缺失 [S10, 2025-11-14]。

### 4.5 三类 UWBG 成熟度对比

| 材料 | 带隙/临界场 | 代表实测/理论数字 | 核心瓶颈 | 阶段 | 来源 / 日期 |
| --- | --- | --- | --- | --- | --- |
| Ga2O3 | 带隙 4.9eV，理论击穿场 8MV/cm | BFOM≈3300（SiC/GaN 的 3–10×）；6 英寸外延 >10µm、均匀性 <1% | 衬底供应商少、热导率低、缺杀手级场景 | 实验室→衬底试点 | [S8] 2025-09-01；[S25] 2026-07-01 |
| AlN | 临界场 >10MV/cm（≈GaN 3×） | FBH 横向管 140V/µm、瞄准 1200V | p 型掺杂难、大尺寸衬底缺失 | 实验室 | [S9] 2025-12-09 |
| 金刚石 | 热导率最高（临界场口径分歧大） | p-SBD 击穿 4612V；1700V 垂直 FET 理论比 SiC 小≈10×/损耗低 3× | 衬底 <2–3 英寸、缺陷 10⁵/cm²、n 型掺杂深能级 | 实验室 | [S10] 2025-11-14 |

---

## 五、二维材料晶体管：物理极限纪录与量产鸿沟

### 5.1 2026 年三项 Nature 系列突破（均已完成验号）

二维（2D）半导体（MoS2、WSe2、石墨烯等）被视为后摩尔时代延续微缩的关键路径。2024–2026 年该方向密集产出高等级成果，本报告逐条实回验号如下：

**（1）S12 — 晶圆级 <5nm 沟道单层 MoS2 晶体管**
- 题名：《Wafer-scale 2D MoS2 transistors with sub-5 nm channel length and subthreshold performance beyond the silicon limit》
- 出处：Nature Communications, DOI 10.1038/s41467-026-77186-9，2026-09-21；Nat Commun 17:11003 (2026) [S12, 2026-09-21]
- 关键数字：**物理沟道 <5nm；亚阈值摆幅 SS 88mV/dec；开/关比 >10⁶；4 英寸晶圆集成；CMOS 兼容光刻工艺** [S12, 2026-09-21]
- 意义：在亚 5nm 尺度仍保持优于硅理论亚阈值极限的开关特性，证明 2D 沟道在极短沟道下的静电控制优势。

**（2）S13 — 埃级自对准栅 MoS2 晶体管**
- 题名：《Wafer-scale 2D MoS2 transistors with self-aligned angstrom gate length and nanometer channel length》
- 出处：Nature Communications, DOI 10.1038/s41467-026-75409-7，2026-07-11；Nat Commun 17:8556 (2026) [S13, 2026-07-11]
- 关键数字：**双自对准垂直结构，石墨烯侧壁栅实现 <1nm 栅长 + 10nm 沟道**；并集成反相器、NAND、NOR 逻辑门 [S13, 2026-07-11]
- 意义：不仅是单器件纪录，还展示了逻辑门集成，是从"器件"向"电路"迈出的一步。

**（3）S22 — 全 2D 垂直 MESFET（2026 年新增验号）**
- 题名：《All-2D vertical metal-semiconductor field-effect transistor with sub-10 nm channel and contact lengths》
- 出处：Nature Communications, DOI 10.1038/s41467-026-74555-2，2026-06-19；Nat Commun 17:7718 (2026) [S22, 2026-06-19]
- 关键数字：**MoS2 沟道接触石墨烯(源)-hBN(绝缘)-石墨烯(漏)-hBN 异质结侧壁；自对准 TiS2–MoS2 肖特基结；沟道长度 L_ch 与接触长度 L_c 同时缩至 sub-10nm，垂直 pitch sub-30nm；开/关比 >10⁷（@~0.5V）；SS~62mV/dec；DIBL~33mV/V；开态电流密度 ~144µA/µm（@1V）** [S22, 2026-06-19]
- 意义：首次同时微缩沟道与接触长度，且 SS 逼近 60mV/dec 的热电子学极限，是全 2D 垂直器件的重要里程碑。

### 5.2 2025 年的两项奠基性工作

- **S14**（Nature Electronics, DOI 10.1038/s41928-025-01499-8，2025-12-17）：MOCVD 晶圆级 MoS2 晶体管，**沟道 35nm / 接触 30nm，EOT<2.5nm 高 k 介质，三层 MoS2 开态电流 220µA/µm、关态 <10pA/µm、正阈值电压**，Nat Electron 8:1201–1210 (2025) [S14, 2025-12-17]。价值在于用工业界可放的 MOCVD 与高 k 集成，而非机械剥离。
- **S15**（Nature Communications, DOI 10.1038/s41467-025-67347-7，2025-12-11）：基于 CVD 单层 MoS2 的**亚阈值肖特基势垒晶体管（源栅晶体管 SGT）**，配薄高 k，实现高电压增益与宽频率响应，面向 IoT 传感放大，Nat Commun 17:709 (2026) [S15, 2025-12-11]。
- **S21**（Nature Communications, 2025-05-14）：Se 辅助干法转移实现晶圆级 2D 半导体，是上述器件得以晶圆级集成的工艺基础 [S21, 2025-05-14]。

### 5.3 量产鸿沟：纪录 ≠ 产业

必须冷静看待上述突破与量产之间的距离 [S12, 2026-09-21; S14, 2025-12-17; S22, 2026-06-19]：

- **纪录口径**：SS、沟道长度、开/关比多为单器件或小规模阵列的最优值，不代表整片晶圆的统计分布。
- **未解难题**：接触电阻、薄膜均匀性、缺陷密度、与标准 CMOS 产线的温度预算兼容、以及长期可靠性与良率。
- **权威提示**： Electronics For U 在报道 S12 时明确指出"该技术尚未准备好商业化芯片生产，仍需在制造、集成、可靠性和制造兼容性上继续努力" [S12 二手报道, 2026-10-07]。

---

## 六、柔性、植入式生物电子与脑机接口硬件

### 6.1 材料层：生物相容与机械匹配

植入式电子的第一道门槛是"机器—组织"界面的机械与生物相容性。Nature Electronics 2025 年成果给出关键证据：

- **S16**（DOI 10.1038/s41928-025-01444-9，2025-09-02）：**生物相容弹性有机晶体管**，采用 DPPT-TT 半导体与溴代异丁烯-异戊二烯橡胶（bromo-isobutyl-isoprene rubber）共混，杨氏模量接近人体软组织；在 **50% 应变下保持稳定**；双层银/金电极抗生物流体腐蚀；**小鼠体内植入无显著炎症反应**，Nat Electron 8:831–843 (2025) [S16, 2025-09-02]。
- **S24**（DOI 10.1038/s41928-026-01625-0，2026-05-04，新增验号）：提出 **TopoLock** 策略——三维拓扑互穿结构配合共价化学锚定，解决动态体动导致的界面微位移与器件失效；在多种临床前动物模型中实现长期电生理记录、电刺激与电化学传感，适用于持续机械应力的解剖位置，Nat Electron 9:698–711 (2026) [S24, 2026-05-04]。

### 6.2 供能与无线：植入系统的"卡脖子"环节

长期植入的最大障碍之一是供电。传统电感耦合在 coil 错位、形变与负载波动下谐振失稳。2026 年 Nature Electronics 给出新方案：

- **S23**（DOI 10.1038/s41928-026-01714-0，2026-09-25，新增验号）：**可穿戴—植入式无线供电系统**，采用非线性宇称-时间（parity–time）对称电路；可穿戴自振荡发射端 + 液态金属植入接收端，发射端实时反馈自动频率适配；**在 30% 应变与 30mm 错位下功率传输效率仍 >50%**；并在大动物模型中完成无线心脏起搏与心动过速终止，Nat Electron 9:1152–1162 (2026) [S23, 2026-09-25]。

### 6.3 脑机接口硬件：通道数与临床试点

BCI 硬件的核心指标是电极通道数与侵入性，2024–2026 年两条路线并进：

- **S17**（Nature Electronics, DOI 10.1038/s41928-025-01509-9，2025-12-08）：**无线硬膜下 BCI，65536 电极 / 1024 通道**，代表高通道数硬膜下路线的器件级验证 [S17, 2025-12-08]。
- **S18**（CACM, 2025-01-15）：Neuralink 于 **2024-01 完成首例人体植入，1024 电极 / 64 根微线程**，是侵入式 BCI 临床试点的标志性事件 [S18, 2025-01-15]。
- **S19**（Pulse2, 2026-05-22）：Neurosoft 的可拉伸皮层电极**柔顺性较其他柔性神经界面高约 1000 倍、覆盖面积大 30 倍**，已在美欧 **10 例患者临床试验**中使用；公司完成 750 万美元种子轮（累计融资超 2000 万美元）[S19, 2026-05-22]。
- **S20**（PatSnap, 2026-04-15）：植入式神经界面专利全景显示四个技术簇（石墨烯电极、磁电无线供电、闭环刺激、封装）；上海交大 modular BCI 目标 ≥10⁴ 通道——**注意这是专利/项目目标，非已验证的临床结果** [S20, 2026-04-15]。

### 6.4 瓶颈

柔性/植入式 BCI 从材料到临床的链条上，仍未闭环的问题包括 [S16, 2025-09-02; S23, 2026-09-25; S24, 2026-05-04]：长期体内稳定性与生物污损、封装寿命、无线供电的效率-深度-产热权衡、以及通道数—带宽—热耗三者的互相制约。绝大多数高通道数成果仍属器件验证或小动物实验，人体长期数据稀缺。

---

## 七、成熟度总表

| 方向 | 关键数字/事实 | 阶段 | 来源 / 日期 |
| --- | --- | --- | --- |
| SiC 市场 | 2025 $3.7B → 2031 $11B+，CAGR 20% | 预测 | [S1/S27] 2026-06-17 |
| SiC 车规 | 2023 年逆变器占 BEV 28%；E-GMP 续航 +5% | 量产 | [S2] 2025；[S5] 2026-05-21 |
| SiC 产能 | >$30B 投入 150mm→200mm | 扩产中 | [S1] 2026-06-17 |
| GaN 快充 | 100W+ 渗透 62%，2025 占市场 50%，Navitas>70% | 量产 | [S4] 2025 |
| GaN 800V HVDC | 6kW/850kHz LLC、700V GaN、12/20kW 板 | 试点 | [S6] 2025 |
| GaN×AI 数据中心 | Infineon×NVIDIA GaN 800VDC 联合开发 | 试点 | [S26] 2026-10-21 |
| GaN 主驱 | 渗透低于 SiC，主力 650/700V | 实验室/早期 | [S5] 2026-05-21 |
| Ga2O3 材料 | 带隙 4.9eV、击穿场 8MV/cm、BFOM≈3300 | 实验室 | [S8] 2025-09-01 |
| Ga2O3 衬底 | 全球首条 6/8 英寸同质外延量产线，成本降>80% | 衬底试点 | [S25] 2026-07-01 |
| AlN | 临界场>10MV/cm（≈GaN 3×），140V/µm、瞄准 1200V | 实验室 | [S9] 2025-12-09 |
| 金刚石 | p-SBD 击穿 4612V；1700V 垂直 FET 理论小≈10×/损耗低 3× | 实验室 | [S10] 2025-11-14 |
| 2D MoS2 晶体管 | <5nm 沟道、SS 88mV/dec、>10⁶、4 英寸 | 实验室 | [S12] 2026-09-21 |
| 2D MoS2 晶体管 | <1nm 栅 + 10nm 沟道，逻辑门集成 | 实验室 | [S13] 2026-07-11 |
| 2D 全 2D MESFET | sub-10nm 沟道/接触、SS~62mV/dec、开/关>10⁷ | 实验室 | [S22] 2026-06-19 |
| 2D MOCVD MoS2 | 35nm 沟道、220µA/µm、<10pA/µm | 实验室 | [S14] 2025-12-17 |
| 植入式有机晶体管 | 生物相容弹性体、50% 应变稳定、小鼠无炎症 | 动物实验 | [S16] 2025-09-02 |
| 耐磨生物电子 | TopoLock 3D 互穿+共价锚定，多动物模型长期记录 | 动物实验 | [S24] 2026-05-04 |
| 植入无线供电 | 30% 应变+30mm 错位下效率>50%，大动物起搏 | 大动物实验 | [S23] 2026-09-25 |
| 无线硬膜下 BCI | 65536 电极/1024 通道 | 器件验证 | [S17] 2025-12-08 |
| 临床 BCI | Neuralink 1024 电极首例（2024-01）；Neurosoft 10 例临床 | 临床试点 | [S18] 2025-01-15；[S19] 2026-05-22 |
| SiC 超级结 MOSFET（窗口内新增） | 全球首款，1635V、1.27mΩ·cm²、175°C 温漂<1.2× | 商用首发 | [S29] 2026-09-10 |
| 300mm GaN 厂（窗口内新增） | 约 €11 亿投资全球首条 300mm GaN 高产量厂 | 产线投资/在建 | [S30] 2026-10-27 |

---

## 八、瓶颈与争议

1. **需求波动与口径分歧。** Yole 明确指出 2024–2025 年 EV 需求"暂时放缓"，SiC 增长叙事从"EV 单一驱动"转向 EV + AI 数据中心 + 可再生能源的多驱动结构 [S1, 2026-06-17]。不同机构对同一市场的 CAGR 口径不一（Yole 20% vs 部分报告更高），引用须标注来源与口径。

2. **UWBG 的"理论—现实"倒挂。** Ga2O3 理论 BFOM 是 SiC/GaN 的 3–10 倍，但综述直言其商业可行性"仍在争论"，缺衬底供应商与杀手级场景，热导率偏低 [S8, 2025-09-01]。AlN/金刚石则受衬底尺寸（CVD 金刚石 <2–3 英寸）、缺陷密度（10⁵/cm² vs SiC 10²/cm²）、掺杂与可靠性标准缺失制约 [S9, 2025-12-09; S10, 2025-11-14]。Ga2O3 8 英寸量产线虽是积极信号，但为企业单一来源，良率与器件验证数据待第三方确认 [S25, 2026-07-01]。

3. **2D 电子学的"纪录—良率"鸿沟。** 亚阈值摆幅、沟道长度等纪录多为单器件最优值；接触电阻、均匀性、CMOS 产线兼容与长期可靠性仍是量产前必须跨越的门槛 [S12, 2026-09-21; S22, 2026-06-19]。"超越硅极限"应理解为单一静电控制指标，而非整体性能超越。

4. **柔性/BCI 的"通道数—可靠性"权衡。** 高通道数（65536 电极、目标 10⁴ 通道）与长期体内可靠性、封装寿命、无线供电产热之间存在根本张力；专利/项目目标不等于临床结果 [S17, 2025-12-08; S20, 2026-04-15]。

5. **UNVERIFIED 声明：** WSe2 电约束中性激子电致发光二极管（称为 Advanced Materials 2024）目前仅见企业网页（S-Graphene）二手转述，未检得期刊原文页；已检索 web_search、Nature 站点、crossref 路径，**标为 UNVERIFIED，不写入任何结论**。

---

## 九、未来 12–24 个月观察指标

1. **SiC**：200mm 产线的实际良率与单位成本曲线；800V 平台装车量是否兑现 Yole 的 2031 年占比预测；AI 数据中心 SiC 订单规模是否出现首个 10 亿美元级设计导入（design-win）。
2. **GaN**：800V HVDC 从参考设计进入量产的时点（关注 Infineon×NVIDIA [S26]、ST [S6] 的后续客户公告）；1200V GaN 主驱器件是否通过车规认证。
3. **Ga2O3**：Garen 6/8 英寸线的第三方良率与器件验证报告 [S25]；是否出现第二家量产衬底供应商；1200V 以上 Ga2O3 肖特基二极管/ MOSFET 的商业样品。
4. **AlN/金刚石**：p 型掺杂效率与 1200V 级器件 demo；金刚石衬底尺寸是否突破 4 英寸、缺陷密度是否下降一个数量级 [S10]。
5. **2D 电子学**：SS、沟道长度纪录能否转化为整片晶圆统计分布与良率数据；是否出现 2D CMOS 小规模集成电路的量产工艺线。
6. **柔性/BCI**：高通道 BCI 的人体长期（>1 年）安全性与稳定性数据 [S17/S19]；无线供电效率—深度—产热三角的实测改善 [S23]；TopoLock 类长期植入策略的临床转化 [S24]。

## 补充章节：2026 年下半年增量进展与方向判断强化（2026-11-23 增补）

> 本章为增量更新，仅纳入 2026-07 至 2026-11 的一手可核验新进展，不改动前文已写入的数字与判断。窗口外但重要的 2026 年成果明确标注日期，仅作趋势佐证，不计入"窗口内增量"。所有新增数字均带来源 URL 与日期；Nature 系列 DOI 均经实回验号。

### A. 窗口内新增成果（2026-07—11，2 条）

| 成果 | 关键数字/事实 | 阶段判定 | 来源 / 日期 |
| --- | --- | --- | --- |
| 全球首款 SiC 超级结 MOSFET | AlkaidSemi（上海）发布；击穿 1635V；RDS(on),sp 室温 1.27mΩ·cm²、175°C 1.5mΩ·cm²；25–125°C 导通电阻零温漂、175°C 温度系数 <1.2×（常规平面/沟槽 1.8–2.2×） | 商用首发（器件结构级） | [S29] 2026-09-10 |
| Infineon 300mm GaN 量产厂 | 约 11 亿欧元投资全球首条 300mm 晶圆 GaN 功率半导体高产量制造厂 | 产线投资/在建 | [S30] 2026-10-27 |

**SiC 超级结 MOSFET 的意义**：SiC 此前的降本主线是"换晶圆尺寸"（150→200mm），本次是首次在 SiC 上实现**超级结（电荷平衡）结构**，在几乎不牺牲击穿电压的前提下把比导通电阻压到 1.27mΩ·cm²，并把高温温漂系数降到 <1.2×。它把竞争维度从"材料/尺寸"扩展到"器件结构"，是 SiC 兑现期出现的新一轮技术分层信号 [S29, 2026-09-10]。该器件由 AlkaidSemi 联合西安电子科技大学郝跃院士团队、联芯集成（UNT）代工，历经五年产学研开发，属"实验室技术转为商用首发"，尚未见车规长期可靠性数据。

**Infineon 300mm GaN 厂的意义**：此前 GaN 高压侧的瓶颈之一是"晶圆尺寸与产能成本"——主流 GaN-on-Si 仍在 200mm。300mm 高产量厂一旦达产，将直接摊销 800VDC 数据中心与高压 GaN 的单位成本，是 GaN 从"试点"迈向"规模量产"的产能前置条件 [S30, 2026-10-27]。需注明：该数字来自 Infineon 官方新闻稿（基金会/厂房投资），正文抓取受限，核心数字以官方标题与摘要为准；达产时间与良率尚未披露。

### B. 方向判断强化：谁已兑现，谁仍在前夜

| 方向 | 成熟度判定 | 核心卡点 | 演进方向 | 关键转折信号（已出现 / 待观察） |
| --- | --- | --- | --- | --- |
| SiC | 已兑现（量产） | 已不在性能，而在成本/产能与场景定点 | 200mm 降本 + 器件结构创新（超级结） | 已出现：首款 SiC 超级结 MOSFET 商用首发 [S29, 2026-09-10] |
| GaN | 快充兑现、高压导入中 | 车规 1200V 耐压与长期可靠性 | 消费快充 → 300mm 高压量产 + 800VDC 系统 | 已出现：300mm GaN 高产量线投资 [S30, 2026-10-27]、Infineon×NVIDIA [S26, 2026-10-21] |
| Ga2O3 | 衬底试点 | 衬底供应、热导率、缺杀手级场景 | 6/8 英寸同质外延降本 → 器件验证 | 已出现：量产线成本降 >80% [S25, 2026-07-01]；待观察：第三方良率 |
| AlN / 金刚石 | 实验室 | p 型掺杂、衬底尺寸/缺陷、可靠性标准 | 材料参数竞逐 → 安培级/1200V 器件 demo | 已出现：首款 AlN MOSFET [2025-01-27 背景]、金刚石安培级 MOSFET [2026-02-24 背景] |
| 2D 晶体管 | 实验室 | 接触电阻、均匀性、CMOS 兼容、良率 | 单器件纪录 → 晶圆统计分布 + 可拉伸集成 | 已出现：本征可拉伸 MoS2 [S31 背景]；待观察：整片晶圆良率 |
| 柔性/BCI | 动物实验 → 临床试点 | 长期体内可靠性、封装、供电产热、昼夜信号漂移 | 通道数竞逐 → 长期可用性与闭环刺激 | 已出现：夜间 BCI 长期验证 [S34 背景, 2026-03-18] |

**判断**：窗口内两条新增都落在**已兑现的宽禁带侧**（SiC 结构创新、GaN 产能扩张），而非前夜侧。这进一步坐实核心结论第 6 条的判断——2026 年下半年产业资源仍在向"成本/产能/结构"可兑现的方向集中；超宽禁带、二维、柔性生物电子的进展仍以材料与器件纪录为主，卡点仍分别停留在**衬底、良率、长期体内可靠性**三层，尚无一条跨越到量产闭环。

### C. 窗口外背景成果（明确标注日期，非窗口内增量）

- **本征可拉伸 2D MoS2 晶体管 [S31]**：Nature Communications 17:1796 (2026)，DOI 10.1038/s41467-026-68504-2，**Published 2026-01-20（已验号）**。n 型器件最大场效应迁移率 12.5cm²V⁻¹s¹（均值约 8），开/关比 >10⁷，在 20% 应变下仍保持稳定；通过范德华层间滑移释放应力，补上可拉伸 n 型材料的缺口，指向可拉伸 CMOS 集成。
- **金刚石 MOSFET 迈入安培级 [S33, 2026-02-24 录用]**：Power Diamond Systems 的场板多指金刚石 MOSFET 实现 IDmax >1A/mm、输出功率 3.6W/mm、耐压 +550V，并用于 100kHz 互补逆变器（p 沟道金刚石 + n 沟道 SiC + GaN HEMT）——金刚石从"二极管为主"向"有源开关"迈出一步。
- **首款 AlN MOSFET [S32, 2025-01-27]**：论文 DOI 10.1088/1361-6463/ad8759；AlN 带隙 >4eV、临界场为常规宽禁带的 2–5 倍，但掺杂与接触仍是产业化挑战，与本报告 4.3 节判断一致。
- **植入式 BCI 夜间可用性验证 [S34]**：Scientific Reports，DOI 对应文章页 s41598-026-44228-7，**Published 2026-03-18（已验号）**，Vol 16, article 14001。晚期 ALS 患者 ECoG-BCI 研究显示：日间解码器直接用于夜间会在 **100% 的夜晚产生误触发**（245 次误点击/小时 + 13 次误呼叫/小时）；专用 nightmode 功能在 ±1.5 年跨度内 **79% 的夜晚零错误**。这说明 BCI 的长期可用性瓶颈不只在通道数，还在昼夜/睡眠相关神经信号漂移——为第六章瓶颈补充了临床侧证据。

### D. 本轮 UNVERIFIED 声明（不写入结论）

- **Bosch 收购 TSI Semiconductors 200mm SiC 晶圆厂**：Yole 策略文章页返回 HTTP 202 无法取得正文，收购完成年份存疑，且不在 2026-07—11 窗口，标 UNVERIFIED，不写入结论。
- **onsemi 与 GlobalFoundries 合作开发 650V GaN 器件**：官方新闻稿未见明确发布日期，无法定位到窗口内，标 UNVERIFIED，不写入结论。

---

## 十、参考来源索引

以下延续底稿 S1–S21 并扩充 S22–S28。每条含编号、数字/事实、URL、日期。Nature 系列 DOI 均已实回验号。

- **S1** Yole / Electronics Weekly：功率 SiC 2025 年 $3.7B→2031 年 $11B、CAGR 约 20%；800V 平台到 2031 年占 BEV 约一半；2024–25 EV 需求放缓；>$30B 投资 150mm→200mm — https://www.electronicsweekly.com/news/business/power-sic-market-growing-at-20-cagr-2025-31-to-11bn-2026-06/ — 2026-06-17（Yole 原稿 https://www.yolegroup.com/press-release/power-sic-enters-the-ai-age/ — 2026-06-15）
- **S2** IDTechEx：SiC 逆变器 2023 年占 BEV 28%；2023–2035 需求增 10 倍、2035 市占 >50% — https://www.idtechex.com/en/research-article/the-emerging-adoption-and-future-trends-of-sic-and-gan-in-evs/31201 — 2025
- **S3** Yole：功率 GaN 2029 年超 $2.25B、CAGR 44%（2023–29） — https://www.yolegroup.com/press-release/yg-press-news-power-sic-and-gan-maintain-their-growth-trajectories/ — 2024-10-23
- **S4** Compound Semiconductor：100W+ GaN 快充渗透 62%、2025 占市场 50%、Navitas>70% — https://compoundsemiconductor.net/article/113764/GaN-based_fast_chargers_to_be_50_of_Market_in_2025 — 2025
- **S5** TrendForce：SiC 成 800V/700km+ 主驱标配；E-GMP 续航 +5%；GaN 主驱渗透低于 SiC — https://insights.trendforce.com/p/sic-and-gan-ai-power-wall — 2026-05-21
- **S6** ST Blog：800V HVDC，6kW/850kHz LLC、700V GaN、12/20kW 板 — https://blog.st.com/800-v-hvdc-data-center — 2025
- **S7** Investing.com / Navitas Q3：800V 数据中心到 2030 年 $2.6B/年机会 — https://www.investing.com/news/company-news/navitas-q3-2025-slides-gan-and-sic-technologies-target-3b-ai-data-center-opportunity-93CH-4169025 — 2025-08-04
- **S8** Applied Physics Reviews（DOI 10.1063/5.0285075）：Ga2O3 带隙 4.9eV、击穿场 8MV/cm、BFOM≈3300；成熟度与商业可行性争议 — https://doi.org/10.1063/5.0285075 — 2025-09-01
- **S9** PCIM Magazine：AlN 临界场 >10MV/cm（≈GaN 3×）、FBH 140V/µm、瞄准 1200V — https://pcim.mesago.com/nuernberg/en/pcim-insights/pcim-magazine/ultrawide-bandgap-materials-ain-and-ga203-for-efficient-next-generation-power-switches.html — 2025-12-09
- **S10** Power Electronics News：金刚石 p-SBD 击穿 4612V；1700V 垂直 FET 理论比 SiC 小≈10×/损耗低 3×；衬底 <2–3 英寸、缺陷 10⁵/cm² — https://www.powerelectronicsnews.com/a-deeper-dive-into-diamond-in-power-electronics/ — 2025-11-14
- **S11** MDPI Electronics：SiC/GaN 临界场约 Si 的 8–11×，UWBG 达 30–50×；击穿场数值口径分歧 — https://www.mdpi.com/2079-9292/15/4/835 — 2026
- **S12** Nature Communications（DOI 10.1038/s41467-026-77186-9）：晶圆级 <5nm 沟道 MoS2、SS 88mV/dec、>10⁶、4 英寸 — https://doi.org/10.1038/s41467-026-77186-9 — 2026-09-21（已验号）
- **S13** Nature Communications（DOI 10.1038/s41467-026-75409-7）：自对准 <1nm 栅 + 10nm 沟道、逻辑门集成 — https://www.nature.com/articles/s41467-026-75409-7 — 2026-07-11（已验号）
- **S14** Nature Electronics（DOI 10.1038/s41928-025-01499-8）：MOCVD 晶圆级 MoS2、35nm 沟道、220µA/µm、<10pA/µm — https://www.nature.com/articles/s41928-025-01499-8 — 2025-12-17（已验号）
- **S15** Nature Communications（DOI 10.1038/s41467-025-67347-7）：单层 MoS2 亚阈值肖特基势垒 SGT — https://www.nature.com/articles/s41467-025-67347-7 — 2025-12-11（已验号）
- **S16** Nature Electronics（DOI 10.1038/s41928-025-01444-9）：生物相容弹性有机晶体管、50% 应变、小鼠无炎症 — https://www.nature.com/articles/s41928-025-01444-9 — 2025-09-02（已验号）
- **S17** Nature Electronics（DOI 10.1038/s41928-025-01509-9）：无线硬膜下 BCI、65536 电极/1024 通道 — https://www.nature.com/articles/s41928-025-01509-9 — 2025-12-08（已验号）
- **S18** CACM：Neuralink 2024-01 首例、1024 电极/64 根微线程 — https://cacm.acm.org/news/brain-implants-give-people-back-what-they-lost/ — 2025-01-15
- **S19** Pulse2：Neurosoft 可拉伸 BCI 柔顺性高约 1000×、10 例临床、$7.5M 种子轮 — https://pulse2.com/neurosoft-bioelectronics-7-5-million-seed-round-closed-to-advance-stretchable-brain-computer-interfaces — 2026-05-22
- **S20** PatSnap：植入式神经界面专利全景（含 10⁴ 通道目标） — https://www.patsnap.com/resources/blog/articles/implantable-neural-interface-patent-landscape-2026 — 2026-04-15
- **S21** Nature Communications：Se 辅助干法转移晶圆级 2D 半导体 — https://www.nature.com/articles/s41467-025-59803-1 — 2025-05-14
- **S22** Nature Communications（DOI 10.1038/s41467-026-74555-2）：全 2D 垂直 MESFET、sub-10nm 沟道/接触、SS~62mV/dec、开/关>10⁷、144µA/µm — https://www.nature.com/articles/s41467-026-74555-2 — 2026-06-19（新增，已验号）
- **S23** Nature Electronics（DOI 10.1038/s41928-026-01714-0）：可穿戴—植入式无线供电、30% 应变+30mm 错位下效率>50%、大动物心脏起搏 — https://www.nature.com/articles/s41928-026-01714-0 — 2026-09-25（新增，已验号）
- **S24** Nature Electronics（DOI 10.1038/s41928-026-01625-0）：TopoLock 耐磨生物电子、3D 互穿+共价锚定、多动物模型长期记录 — https://www.nature.com/articles/s41928-026-01625-0 — 2026-05-04（新增，已验号）
- **S25** TrendForce / Garen Semiconductor：全球首条 6/8 英寸同质外延 Ga2O3 晶圆量产线、外延 >10µm/均匀性 <1%、成本降>80% — https://www.trendforce.com/news/2026/07/01/news-worlds-first-mass-production-line-for-6-8-inch-homoepitaxial-gallium-oxide-wafers-comes-online/ — 2026-07-01（新增）
- **S26** Infineon：与 NVIDIA 合作 GaN 800VDC AI 数据中心功率转换系统（2026-10-21）；800V 高压配电板参考设计（2026-10-27） — https://www.infineon.com/press-release/2026/infpr202610-012 — 2026-10-21（新增）
- **S27** Yole / Power Electronics News：Power SiC 2026 报告、$11B by 2031、20% CAGR、200mm ramp-up — https://powerelectronicsmagazine.net/article/124477/Power_SiC_enters_the_AI_age_says_Yole — 2026-06（新增）
- **S28** Yole Group：Power SiC 2026 – Markets and Applications 报告页 — https://www.yolegroup.com/product/report/power-sic-2026---markets-and-applications — 2026-05（新增）
- **S29** TrendForce：全球首款 SiC 超级结 MOSFET（AlkaidSemi，上海），击穿 1635V、RDS(on),sp 1.27mΩ·cm²（室温）/1.5mΩ·cm²（175°C）、25–125°C 零温漂、175°C 温度系数 <1.2×；西电郝跃团队+联芯集成 UNT 代工 — https://www.trendforce.com/news/2026/09/10/news-worlds-first-silicon-carbide-superjunction-mosfet-made-its-debut — 2026-09-10（窗口内新增）
- **S30** Infineon：约 €11 亿投资全球首条 300mm GaN 功率半导体高产量制造厂 — https://www.infineon.com/press-release/2026/infpr202611-028 — 2026-10-27（窗口内新增，正文抓取受限、核心数字取官方标题与摘要）
- **S31** Nature Communications（DOI 10.1038/s41467-026-68504-2，17:1796）：本征可拉伸 2D MoS2 晶体管，最大迁移率 12.5cm²V⁻¹s⁻¹、开/关>10⁷、20% 应变稳定 — https://www.nature.com/articles/s41467-026-68504-2 — 2026-01-20（窗口外背景，已验号）
- **S32** Power Electronics News：首款 AlN MOSFET，论文 DOI 10.1088/1361-6463/ad8759，带隙>4eV、临界场为 WBG 2–5× — https://www.powerelectronicsnews.com/first-aln-mosfet-showcases-promises-and-challenges — 2025-01-27（窗口外背景）
- **S33** Compound Semiconductor / Applied Physics Express：Power Diamond Systems 场板多指金刚石 MOSFET，IDmax>1A/mm、3.6W/mm、+550V、100kHz 互补逆变器 — https://compoundsemiconductor.net/article/123734/ — 2026-02-24（窗口外背景，录用）
- **S34** Scientific Reports（article 14001，Vol 16）：晚期 ALS 患者植入式 ECoG-BCI 夜间功能，日间解码器夜间 100% 误触发、nightmode 在 ±1.5 年内 79% 夜晚零错误 — https://www.nature.com/articles/s41598-026-44228-7 — 2026-03-18（窗口外背景，已验号）

---

## 附：检索式与验号方法

**主要检索式（2026-11-23 执行）：**

- `"SiC MOSFET 800V EV market penetration 2025"` / `"Yole Power SiC 2031 11bn 20% CAGR"`
- `"GaN fast charger market share 2025 Navitas"` / `"800V HVDC data center GaN 6kW LLC ST"`
- `"Infineon NVIDIA gallium nitride 800V DC data center 2026"` / `"SiC power market 2030 forecast Yole 2026 AI data center"`
- `"Ga2O3 power device maturity 2025 review"` / `"AlN Ga2O3 diamond breakdown field 1200V PCIM"` / `"Ga2O3 8 inch substrate commercialization 2026 Garen"`
- `"graphene 2D semiconductor transistor 2026 Nature breakthrough"` / `"wafer-scale MoS2 self-aligned angstrom gate Nature Communications"` / `"all-2D vertical MESFET sub-10nm Nature Communications 2026"`
- `"Nature Electronics biocompatible elastomeric organic transistor implantable 2025"` / `"wearable-to-implant wireless power transfer Nature Electronics 2026"` / `"abrasion-resistant bioelectronics TopoLock Nature Electronics 2026"` / `"wireless subdural BCI 65536 electrodes 1024 channels"`

**增量轮新增检索式（2026-07—11 窗口，2026-11-23 执行）：**

- `"world's first silicon carbide superjunction MOSFET AlkaidSemi 1635V 2026"` / `"SiC superjunction charge balance RDSon 1.27 mΩ·cm²"`
- `"Infineon 1.1 billion euro 300mm GaN high volume fab October 2026"` / `"Infineon NVIDIA gallium nitride 800V DC 2026"`
- `"intrinsically stretchable 2D MoS2 transistor Nature Communications 2026 strain 20%"`
- `"first AlN MOSFET Power Electronics News 2025"` / `"diamond MOSFET ampere 550V Power Diamond Systems 2026"`
- `"implanted brain computer interface nighttime ALS Scientific Reports 2026"` / `"Bosch TSI Semiconductors 200mm SiC acquisition"`（UNVERIFIED）/ `"onsemi GlobalFoundries 650V GaN collaboration"`（UNVERIFIED）

**验号方法：** 对每条 Nature 系列 DOI，用 web_fetch 打开 doi.org 或 nature.com 文章页，逐字段比对"题名—DOI—期刊—卷页—出版日"五者一致后才写入。S12–S17 为首轮验号，S22–S24 为第二轮，增量轮 S31（s41467-026-68504-2，Published 2026-01-20）与 S34（s41598-026-44228-7，Published 2026-03-18）均经 fetch_recall 实读出版日确认一致。检索工具经验：bing 常返回 0 结果，fallback 到 exa/tavily 有效（exa 一度触发反爬 cooldown）；Yole 策略页返回 HTTP 202，正文取不到时只标 UNVERIFIED。
